Repository: ZZN-ctrl/Material-evolutionary-optimization-with-LLM

1. AL.csv is the AL dataset ouput from evolutionary optimization

2. HEA.csv is the HEA dataset output from evolutionary optimization

3. Merged_Data.csv is the dataset after merging 

4. LLM_coding_prompt_step2_HEA.txt & LLM_coding_prompt_step2_AL.txt use the training data of HEA (K1) and Al (K2) to generate K3 and K4

5. This two txt documents include the coding part, the prompt string part and K3, K4

6. LLM_coding_prompt_step3_evaluation.txt represents the LLM evaluation for the merged data. This document include the coding part and prompt string part

7.

File: HEA-dataset-12Dec2024-me.csv (part 2 of 7)
,C,Al,V,Cr,Mn,Fe,Co,Ni,Cu,Mo,Ti,Hom_Temp(K),CR(%),Anneal_Temp(K),Anneal_Time(h),Miedema_dH_inter,Miedema_dH_amor,Miedema_dH_ss_min,Yang delta,Yang omega,APE mean,Radii local mismatch,Radii gamma,Configuration entropy,Lambda entropy,Electronegativity delta,Electronegativity local mismatch,VEC mean,Mixing enthalpy,Mean cohesive energy,Shear modulus mean,Shear modulus delta,Shear modulus local mismatch,Shear modulus strength model,mean atomic_mass,std_dev atomic_mass,mean atomic_radius,std_dev atomic_radius,mean mendeleev_no,std_dev mendeleev_no,mean electrical_resistivity,std_dev electrical_resistivity,mean thermal_conductivity,std_dev thermal_conductivity,mean melting_point,std_dev melting_point,mean bulk_modulus,std_dev bulk_modulus,mean coefficient_of_linear_thermal_expansion,std_dev coefficient_of_linear_thermal_expansion,Liquidus,Solidus,AnnealT Specific heat,AnnealT Gibbs (BCC-FCC),AnnealT Gibbs (HCP-FCC),RoomT Specific heat,RoomT Gibbs (BCC-FCC),RoomT Gibbs (HCP-FCC),YS,UTS,Elongation,Density
79,0,11.111,0,22.222,0,22.222,22.222,22.222,0,0,0,0,80,1073,1,-0.568640473,-0.440394597,-0.462247376,0.038670419,2.557016027,-0.007156647,2.222222222,1.076384839,-0.013145213,-8.790425077,0.063822502,0.165925926,8.777777778,9.086419753,4.201111111,80.66333333,0.309839418,12.43037037,-0.053590378,53.10188096,10.80563531,1.361111111,0.05153882,64.22222222,7.401435672,8.28E-08,3.53E-08,107.2222222,51.40312491,1767.496667,382.9453365,161.7777778,35.233152,1.21E-05,5.69E-06,1675.5,1629.87,46.8381,-22184.3,61551.5,28.3542,2988.754283,31973.21147,1100,1280,6.5,7.334513505
80,0,11.111,0,22.222,0,22.222,22.222,22.222,0,0,0,0,80,1173,1,-0.568640473,-0.440394597,-0.462247376,0.038670419,2.557016027,-0.007156647,2.222222222,1.076384839,-0.013145213,-8.790425077,0.063822502,0.165925926,8.777777778,9.086419753,4.201111111,80.66333333,0.309839418,12.43037037,-0.053590378,53.10188096,10.80563531,1.361111111,0.05153882,64.22222222,7.401435672,8.28E-08,3.53E-08,107.2222222,51.40312491,1767.496667,382.9453365,161.7777778,35.233152,1.21E-05,5.69E-06,1675.5,1629.87,38.4982,-19704.7,70849.2,28.3542,2988.754283,31973.21147,770,1000,12,7.334513505
81,0,11.111,0,22.222,0,22.222,22.222,22.222,0,0,0,0,80,1273,1,-0.568640473,-0.440394597,-0.462247376,0.038670419,2.557016027,-0.007156647,2.222222222,1.076384839,-0.013145213,-8.790425077,0.063822502,0.165925926,8.777777778,9.086419753,4.201111111,80.66333333,0.309839418,12.43037037,-0.053590378,53.10188096,10.80563531,1.361111111,0.05153882,64.22222222,7.401435672,8.28E-08,3.53E-08,107.2222222,51.40312491,1767.496667,382.9453365,161.7777778,35.233152,1.21E-05,5.69E-06,1675.5,1629.87,39.4206,-17024.2,80337,28.3542,2988.754283,31973.21147,550,830,27,7.334513505
82,0,11.111,0,22.222,0,22.222,22.222,22.222,0,0,0,0,80,1373,1,-0.568640473,-0.440394597,-0.462247376,0.038670419,2.557016027,-0.007156647,2.222222222,1.076384839,-0.013145213,-8.790425077,0.063822502,0.165925926,8.777777778,9.086419753,4.201111111,80.66333333,0.309839418,12.43037037,-0.053590378,53.10188096,10.80563531,1.361111111,0.05153882,64.22222222,7.401435672,8.28E-08,3.53E-08,107.2222222,51.40312491,1767.496667,382.9453365,161.7777778,35.233152,1.21E-05,5.69E-06,1675.5,1629.87,40.589,-14191.4,89979.6,28.3542,2988.754283,31973.21147,430,770,41,7.334513505
83,0,11.111,0,22.222,0,22.222,22.222,22.222,0,0,0,0,80,1473,1,-0.568640473,-0.440394597,-0.462247376,0.038670419,2.557016027,-0.007156647,2.222222222,1.076384839,-0.013145213,-8.790425077,0.063822502,0.165925926,8.777777778,9.086419753,4.201111111,80.66333333,0.309839418,12.43037037,-0.053590378,53.10188096,10.80563531,1.361111111,0.05153882,64.22222222,7.401435672,8.28E-08,3.53E-08,107.2222222,51.40312491,1767.496667,382.9453365,161.7777778,35.233152,1.21E-05,5.69E-06,1675.5,1629.87,42.2695,-11246.5,99745.5,28.3542,2988.754283,31973.21147,320,730,52,7.334513505
84,0,0,0,20,0,6,34,34,0,6,0,1473,70,0,0,-0.129261848,-0.048108332,-0.139326474,0.027629464,5.145316543,0.001633457,1.5172,1.067032341,-0.011582129,-15.17202276,0.044255841,0.113304,8.5,4.2928,4.4882,86.679,0.204593849,8.15666,-0.018816324,59.4993623,11.29539967,1.369,0.035099636,62.96,4.732067328,7.96E-08,3.03E-08,96.88,13.94207211,1907.06,356.3042786,178.4,17.98619821,1.10E-05,4.26E-06,1683.56,1669.1,36.4443,93624.1,93624.1,25.701,12435.64,8445.3,1720,1720,9,8.570184657
85,0,0,0,20,0,6,34,34,0,6,0,1473,70,948,1,-0.129261848,-0.048108332,-0.139326474,0.027629464,5.145316543,0.001633457,1.5172,1.067032341,-0.011582129,-15.17202276,0.044255841,0.113304,8.5,4.2928,4.4882,86.679,0.204593849,8.15666,-0.018816324,59.4993623,11.29539967,1.369,0.035099636,62.96,4.732067328,7.96E-08,3.03E-08,96.88,13.94207211,1907.06,356.3042786,178.4,17.98619821,1.10E-05,4.26E-06,1683.56,1669.1,30.9413,49312.5,49312.5,25.701,12435.64,8445.3,1470,1470,15,8.570184657
86,0,0,0,20,0,6,34,34,0,6,0,1473,70,948,5,-0.129261848,-0.048108332,-0.139326474,0.027629464,5.145316543,0.001633457,1.5172,1.067032341,-0.011582129,-15.17202276,0.044255841,0.113304,8.5,4.2928,4.4882,86.679,0.204593849,8.15666,-0.018816324,59.4993623,11.29539967,1.369,0.035099636,62.96,4.732067328,7.96E-08,3.03E-08,96.88,13.94207211,1907.06,356.3042786,178.4,17.98619821,1.10E-05,4.26E-06,1683.56,1669.1,30.9413,49312.5,49312.5,25.701,12435.64,8445.3,1050,1190,22,8.570184657
87,0,0,0,20,0,6,34,34,0,6,0,1473,70,948,10,-0.129261848,-0.048108332,-0.139326474,0.027629464,5.145316543,0.001633457,1.5172,1.067032341,-0.011582129,-15.17202276,0.044255841,0.113304,8.5,4.2928,4.4882,86.679,0.204593849,8.15666,-0.018816324,59.4993623,11.29539967,1.369,0.035099636,62.96,4.732067328,7.96E-08,3.03E-08,96.88,13.94207211,1907.06,356.3042786,178.4,17.98619821,1.10E-05,4.26E-06,1683.56,1669.1,30.9413,49312.5,49312.5,25.701,12435.64,8445.3,1020,1200,36,8.570184657
88,0,0,0,20,0,6,34,34,0,6,0,1473,70,973,0.5,-0.129261848,-0.048108332,-0.139326474,0.027629464,5.145316543,0.001633457,1.5172,1.067032341,-0.011582129,-15.17202276,0.044255841,0.113304,8.5,4.2928,4.4882,86.679,0.204593849,8.15666,-0.018816324,59.4993623,11.29539967,1.369,0.035099636,62.96,4.732067328,7.96E-08,3.03E-08,96.88,13.94207211,1907.06,356.3042786,178.4,17.98619821,1.10E-05,4.26E-06,1683.56,1669.1,31.1782,51240.3,51240.3,25.701,12435.64,8445.3,1270,1310,20,8.570184657
89,0,0,0,20,0,6,34,34,0,6,0,1473,70,973,1,-0.129261848,-0.048108332,-0.139326474,0.027629464,5.145316543,0.001633457,1.5172,1.067032341,-0.011582129,-15.17202276,0.044255841,0.113304,8.5,4.2928,4.4882,86.679,0.204593849,8.15666,-0.018816324,59.4993623,11.29539967,1.369,0.035099636,62.96,4.732067328,7.96E-08,3.03E-08,96.88,13.94207211,1907.06,356.3042786,178.4,17.98619821,1.10E-05,4.26E-06,1683.56,1669.1,31.1782,51240.3,51240.3,25.701,12435.64,8445.3,1100,1260,32,8.570184657
90,0,0,0,20,0,6,34,34,0,6,0,1473,70,1073,1,-0.129261848,-0.048108332,-0.139326474,0.027629464,5.145316543,0.001633457,1.5172,1.067032341,-0.011582129,-15.17202276,0.044255841,0.113304,8.5,4.2928,4.4882,86.679,0.204593849,8.15666,-0.018816324,59.4993623,11.29539967,1.369,0.035099636,62.96,4.732067328,7.96E-08,3.03E-08,96.88,13.94207211,1907.06,356.3042786,178.4,17.98619821,1.10E-05,4.26E-06,1683.56,1669.1,32.1487,59148.3,59148.3,25.701,12435.64,8445.3,940,1190,37,8.570184657
91,0,0,0,20,0,6,34,34,0,6,0,1473,70,1073,0.05,-0.129261848,-0.048108332,-0.139326474,0.027629464,5.145316543,0.001633457,1.5172,1.067032341,-0.011582129,-15.17202276,0.044255841,0.113304,8.5,4.2928,4.4882,86.679,0.204593849,8.15666,-0.018816324,59.4993623,11.29539967,1.369,0.035099636,62.96,4.732067328,7.96E-08,3.03E-08,96.88,13.94207211,1907.06,356.3042786,178.4,17.98619821,1.10E-05,4.26E-06,1683.56,1669.1,32.1487,59148.3,59148.3,25.701,12435.64,8445.3,1080,1230,30,8.570184657
92,0,0,0,20,0,6,34,34,0,6,0,1473,70,1173,1,-0.129261848,-0.048108332,-0.139326474,0.027629464,5.145316543,0.001633457,1.5172,1.067032341,-0.011582129,-15.17202276,0.044255841,0.113304,8.5,4.2928,4.4882,86.679,0.204593849,8.15666,-0.018816324,59.4993623,11.29539967,1.369,0.035099636,62.96,4.732067328,7.96E-08,3.03E-08,96.88,13.94207211,1907.06,356.3042786,178.4,17.98619821,1.10E-05,4.26E-06,1683.56,1669.1,33.1587,67356.3,67356.3,25.701,12435.64,8445.3,640,1080,42,8.570184657
93,0,0,0,20,0,6,34,34,0,6,0,1473,70,1273,1,-0.129261848,-0.048108332,-0.139326474,0.027629464,5.145316543,0.001633457,1.5172,1.067032341,-0.011582129,-15.17202276,0.044255841,0.113304,8.5,4.2928,4.4882,86.679,0.204593849,8.15666,-0.018816324,59.4993623,11.29539967,1.369,0.035099636,62.96,4.732067328,7.96E-08,3.03E-08,96.88,13.94207211,1907.06,356.3042786,178.4,17.98619821,1.10E-05,4.26E-06,1683.56,1669.1,34.2102,75847.2,75847.2,25.701,12435.64,8445.3,440,960,63,8.570184657
94,0,0,0,20,0,6,34,34,0,6,0,1473,70,1423,1,-0.129261848,-0.048108332,-0.139326474,0.027629464,5.145316543,0.001633457,1.5172,1.067032341,-0.011582129,-15.17202276,0.044255841,0.113304,8.5,4.2928,4.4882,86.679,0.204593849,8.15666,-0.018816324,59.4993623,11.29539967,1.369,0.035099636,62.96,4.732067328,7.96E-08,3.03E-08,96.88,13.94207211,1907.06,356.3042786,178.4,17.98619821,1.10E-05,4.26E-06,1683.56,1669.1,35.869,89084,89084,25.701,12435.64,8445.3,320,790,82,8.570184657
95,0,0,0,20,20,20,20,20,0,0,0,1373,80,1073,1,-0.159801674,-0.074885761,-0.197066612,0.022496395,5.793658002,-0.004285451,1.52,1.03351308,-0.013380867,-26.43981334,0.05740398,0.156,8,4.16,4.026,85.242,0.186320095,7.072,-0.016503928,56.081148,2.872633814,1.38,0.027386128,61.8,3.834057903,3.60E-07,6.04E-07,74.56,38.01931088,1801.2,239.6261672,162,24.8997992,1.30E-05,5.98E-06,1595.26,1559.15,33.4838,64199.5,64199.5,27.1058,3118.299459,19330.2,378.7,700.1,54,8.027646722
96,0.5,0,0,19.9,19.9,19.9,19.9,19.9,0,0,0,1373,80,1073,1,-0.163557284,-0.078284217,-0.20038513,0.035930583,4.779029414,-0.002380879,1.756573,1.347455607,-0.013575679,-10.5155754,0.060539641,0.16127955,8.03,5.145344,4.04272,87.07229,0.347899235,8.82259535,-0.030070597,55.86079576,4.498778709,1.3766,0.060107431,61.966,4.629069868,4.08E-07,9.69E-07,74.8872,38.22660604,1811.194,285.9674434,161.355,26.80702567,1.29E-05,5.97E-06,1587.78,1513.47,34.0807,64443.8,64443.8,27.0954,2826.641765,19330.2,520.9,791.4,40,8.005822671
97,1,0,0,19.8,19.8,19.8,19.8,19.8,0,0,0,1373,80,1073,1,-0.166198981,-0.080360543,-0.20197299,0.045543964,4.080739533,-0.000475963,1.990692,1.347766124,-0.013712655,-6.610889452,0.063472995,0.1664982,8.06,6.120576,4.05944,88.90258,0.446587335,10.5552414,-0.043114345,55.64044352,5.661170123,1.3732,0.080209086,62.132,5.296899363,4.56E-07,1.23E-06,75.2144,38.42974423,1821.188,325.2293136,160.71,28.56179025,1.29E-05,5.97E-06,1580.24,1485.23,34.2564,64701.6,64701.6,27.085,2494.969533,19330.2,643.8,887.6,32,7.983945508
98,0,0,0,10,40,40,10,0,0,0,0,1473,60,1173,0.05,-0.030007015,0.034908459,-0.139766976,0.026096133,17.84930457,-0.011438903,1.73,1.03344737,-0.009923171,-14.57129643,0.052540004,0.1333,7.5,0.96,3.729,82.528,0.14096941,4.4252,-0.00860374,55.4061475,1.973895314,1.395,0.018463724,60.5,2.003784299,6.35E-07,8.10E-07,54.52,47.60165518,1726.8,248.6842954,150,30.64953408,1.52E-05,7.03E-06,1585.79,1561.19,35.6603,68829.3,68829.3,28.3011,-13713.1,0,272,567,47,7.731807145
99,0,7,0,23.25,0,23.25,23.25,23.25,0,0,0,1423,50,0,0,-0.418697689,-0.314222825,-0.389044347,0.032937091,3.182543843,-0.002142504,1.80885,1.076513295,-0.01282761,-11.82429495,0.05717552,0.148509375,8.5825,7.279575,4.238625,83.164225,0.272091071,10.99021106,-0.042216752,54.30994679,9.02988381,1.36625,0.045301642,63.4925,6.532753299,8.54E-08,3.37E-08,101.3125,42.30905305,1806.0704,335.3056838,165.745,29.33303369,1.16E-05,5.18E-06,1664.71,1635.24,38.2925,-13236.4,95393.6,26.5178,2448.281483,26568.7,743,743,49,7.636005715
100,0,7,0,23.25,0,23.25,23.25,23.25,0,0,0,1423,50,973,4,-0.418697689,-0.314222825,-0.389044347,0.032937091,3.182543843,-0.002142504,1.80885,1.076513295,-0.01282761,-11.82429495,0.05717552,0.148509375,8.5825,7.279575,4.238625,83.164225,0.272091071,10.99021106,-0.042216752,54.30994679,9.02988381,1.36625,0.045301642,63.4925,6.532753299,8.54E-08,3.37E-08,101.3125,42.30905305,1806.0704,335.3056838,165.745,29.33303369,1.16E-05,5.18E-06,1664.71,1635.24,44.7137,-23031.1,53712.6,26.5178,2448.281483,26568.7,733,810,19,7.636005715
101,0,7,0,23.25,0,23.25,23.25,23.25,0,0,0,1423,50,973,24,-0.418697689,-0.314222825,-0.389044347,0.032937091,3.182543843,-0.002142504,1.80885,1.076513295,-0.01282761,-11.82429495,0.05717552,0.148509375,8.5825,7.279575,4.238625,83.164225,0.272091071,10.99021106,-0.042216752,54.30994679,9.02988381,1.36625,0.045301642,63.4925,6.532753299,8.54E-08,3.37E-08,101.3125,42.30905305,1806.0704,335.3056838,165.745,29.33303369,1.16E-05,5.18E-06,1664.71,1635.24,44.7137,-23031.1,53712.6,26.5178,2448.281483,26568.7,807,999,14,7.636005715
102,0,7,0,23.25,0,23.25,23.25,23.25,0,0,0,1423,50,973,48,-0.418697689,-0.314222825,-0.389044347,0.032937091,3.182543843,-0.002142504,1.80885,1.076513295,-0.01282761,-11.82429495,0.05717552,0.148509375,8.5825,7.279575,4.238625,83.164225,0.272091071,10.99021106,-0.042216752,54.30994679,9.02988381,1.36625,0.045301642,63.4925,6.532753299,8.54E-08,3.37E-08,101.3125,42.30905305,1806.0704,335.3056838,165.745,29.33303369,1.16E-05,5.18E-06,1664.71,1635.24,44.7137,-23031.1,53712.6,26.5178,2448.281483,26568.7,939,1068,14,7.636005715
103,1.3,9.9,0,0,29.8,59,0,0,0,0,0,1473,25,1123,1,-0.213127095,-0.136940113,-0.34193221,0.060805314,1.752721645,-0.006321398,3.094416,1.402535514,-0.007960555,-2.153080429,0.068289408,0.15401604,8.275,7.554256,3.82678,79.39907,0.574298712,10.39530825,-0.07147284,52.14739883,13.03820291,1.37605,0.120442746,63.025,9.214509815,6.21E-07,1.67E-06,74.6094,84.50197723,1662.96553,486.9545804,144.013,46.35280441,1.58E-05,6.87E-06,1672.48,1595.57,34.4988,67441,67441,27.3389,-21548,0,401,727,48,7.016440905
104,0,0,0,23,31,0,23,23,0,0,0,1373,50,1173,0.5,-0.170745205,-0.085713241,-0.176665236,0.022769578,3.721759127,0.001954797,1.5985,1.033423981,-0.011449568,-22.08407194,0.065741552,0.17227,7.92,5.4648,3.8791,85.4003,0.20042138,7.383345,-0.019089798,56.0440138,3.210747661,1.377,0.028867513,61.84,4.277417012,5.06E-07,7.26E-07,67.968,46.85666086,1776.37,280.3249712,156.8,29.97941681,1.39E-05,7.12E-06,1502.57,1468.98,35.0629,72085.3,72085.3,30.0792,5167.7,5799.9,740,1260,43.9,8.016363571
105,0,0,0,25,0,25,25,25,0,0,0,1473,80,1073,1,-0.115537978,-0.033684327,-0.155485703,0.01629686,5.752836761,0.006388041,1,1.024019943,-0.011525651,-43.39678913,0.041940973,0.11375,8.25,3.75,4.3025,87.4225,0.195309384,8.128125,-0.018471135,56.36692375,3.233921486,1.375,0.028867513,62.25,4.272001873,8.98E-08,3.00E-08,91.25,8.381527307,1871.75,208.2760588,172.5,9.574271078,1.08E-05,3.98E-06,1713.79,1709.85,32.5364,58989.3,58989.3,25.4146,5940.305818,19329.2,390,705,57,8.17504351
106,0,0,0,33.3333,0,0,33.3333,33.3333,0,0,0,1473,80,1073,1,-0.117249301,-0.034584969,-0.111554375,0.017009818,3.534804814,0.000488326,1.111111111,1.023986157,-0.009133863,-31.56858629,0.048002341,0.122222222,8.333333333,4.888888889,4.31,89.39,0.216122429,9.255555556,-0.022711298,56.54089833,3.937736574,1.366666667,0.028867513,62.66666667,5.131601439,8.63E-08,3.57E-08,95,4.582575695,1892,250.2159068,173.3333333,11.54700538,1.04E-05,4.80E-06,1691.25,1685.37,32.3817,56001.1,56001.1,24.7856,4319.85,11382.9,530,920,60,8.278316252
107,0,0,33.3333,0,0,0,33.3333,33.3333,0,0,0,1473,82,1373,0.5,-0.331530878,-0.221530866,-0.246640944,0.031384535,1.215731379,0.000282354,2,1.042985858,-0.009133863,-9.273060131,0.087881181,0.211111111,8,14.22222222,4.713333333,65.99,0.20901433,6.648888889,-0.019610366,56.189365,4.546365659,1.35,0,61.66666667,6.806859286,1.11E-07,7.76E-08,74,37.50999867,1893,251.9424537,173.3333333,11.54700538,1.16E-05,2.78E-06,1549.78,1495.85,34.3575,87578.4,87578.4,26.7336,12947,12947,615.8,1129.8,52.8,7.811311399
108,0,0,7.99,14.5,3.25,14.92,35.42,21.43,2.49,0,0,1373,80,953,0.225,-0.186559567,-0.101124113,-0.201615862,0.022669896,4.905446603,0.005785272,1.36113386,1.043158079,-0.013857705,-26.96449312,0.060012681,0.153662687,8.2953,5.1991604,4.345576,79.56145,0.22679104,8.431073816,-0.025534804,56.7616495,3.559677945,1.366335,0.02659882,62.4505,4.822836073,1.33E-07,2.76E-07,93.1777,61.43259017,1840.434873,226.7135208,171.064,15.29648096,1.17E-05,4.03E-06,1646.46,1614.42,33.7191,54329.16418,54329.16418,25.5388,4295.7199,18631.82753,1506,1529,10,8.153522196
109,0,0,7.99,14.5,3.25,14.92,35.42,21.43,2.49,0,0,1373,80,1073,0.083333333,-0.186559567,-0.101124113,-0.201615862,0.022669896,4.905446603,0.005785272,1.36113386,1.043158079,-0.013857705,-26.96449312,0.060012681,0.153662687,8.2953,5.1991604,4.345576,79.56145,0.22679104,8.431073816,-0.025534804,56.7616495,3.559677945,1.366335,0.02659882,62.4505,4.822836073,1.33E-07,2.76E-07,93.1777,61.43259017,1840.434873,226.7135208,171.064,15.29648096,1.17E-05,4.03E-06,1646.46,1614.42,35.943,64140.1162,64140.1162,25.5388,4295.7199,18631.82753,1110,1180,20.6,8.153522196
110,0,0,7.99,14.5,3.25,14.92,35.42,21.43,2.49,0,0,1373,80,1073,0.166666667,-0.186559567,-0.101124113,-0.201615862,0.022669896,4.905446603,0.005785272,1.36113386,1.043158079,-0.013857705,-26.96449312,0.060012681,0.153662687,8.2953,5.1991604,4.345576,79.56145,0.22679104,8.431073816,-0.025534804,56.7616495,3.559677945,1.366335,0.02659882,62.4505,4.822836073,1.33E-07,2.76E-07,93.1777,61.43259017,1840.434873,226.7135208,171.064,15.29648096,1.17E-05,4.03E-06,1646.46,1614.42,35.943,64140.1162,64140.1162,25.5388,4295.7199,18631.82753,690,947,46.4,8.153522196
111,0,0,7.99,14.5,3.25,14.92,35.42,21.43,2.49,0,0,1373,80,1123,0.166666667,-0.186559567,-0.101124113,-0.201615862,0.022669896,4.905446603,0.005785272,1.36113386,1.043158079,-0.013857705,-26.96449312,0.060012681,0.153662687,8.2953,5.1991604,4.345576,79.56145,0.22679104,8.431073816,-0.025534804,56.7616495,3.559677945,1.366335,0.02659882,62.4505,4.822836073,1.33E-07,2.76E-07,93.1777,61.43259017,1840.434873,226.7135208,171.064,15.29648096,1.17E-05,4.03E-06,1646.46,1614.42,32.7707,68369.3,68369.3,25.5388,4295.7199,18631.82753,670,935,50,8.153522196
112,0,0,0,20,0,20,20,20,20,0,0,1273,91,0,0,0.124939838,0.173240042,0.005158181,0.014673447,7.39691808,0.009917917,0.88,1.024026715,-0.013380867,-62.1469691,0.05740398,0.156,8.8,3.2,4.14,78.964,0.288620824,11.9688,-0.039431413,57.802739,4.260459282,1.37,0.027386128,64.2,5.718391382,7.52E-08,4.15E-08,153,138.267856,1768.954,292.1802108,166,16.73320053,1.19E-05,4.29E-06,1647.76,1386.91,42.0226,74390.29708,74390.29708,25.3988,2055.910672,15446.1405,1021,1120,7.1,8.331326031
113,0,0,0,17.51,0,17.51,17.51,17.51,29.96,0,0,1273,91,0,0,0.151270804,0.196644412,0.037946968,0.013774796,4.102958146,0.011674176,0.80531992,1.024030089,-0.013148471,-69.29548109,0.061329063,0.164917935,9.0739,5.5047938,4.059075,74.751667,0.322043504,12.86198573,-0.044347806,58.51777499,4.550473931,1.36751,0.026876031,65.1711,6.123686237,6.80E-08,4.47E-08,183.7515,159.5138391,1717.761592,315.1448451,162.763,18.50822705,1.25E-05,4.39E-06,1623.28,1385.68,37.9139,75530.7,75530.7,25.366,801.5156594,14193.77325,970,1085,6.1,8.40843437
114,0,0,0,20,0,20,20,20,20,0,0,1273,91,1173,1,0.124939838,0.173240042,0.005158181,0.014673447,7.39691808,0.009917917,0.88,1.024026715,-0.013380867,-62.1469691,0.05740398,0.156,8.8,3.2,4.14,78.964,0.288620824,11.9688,-0.039431413,57.802739,4.260459282,1.37,0.027386128,64.2,5.718391382,7.52E-08,4.15E-08,153,138.267856,1768.954,292.1802108,166,16.73320053,1.19E-05,4.29E-06,1647.76,1386.91,39.2766,65893.30938,65893.30938,25.3988,2055.910672,15446.1405,506,635,47.3,8.331326031
115,0,0,0,17.51,0,17.51,17.51,17.51,29.96,0,0,1273,91,1173,1,0.151270804,0.196644412,0.037946968,0.013774796,4.102958146,0.011674176,0.80531992,1.024030089,-0.013148471,-69.29548109,0.061329063,0.164917935,9.0739,5.5047938,4.059075,74.751667,0.322043504,12.86198573,-0.044347806,58.51777499,4.550473931,1.36751,0.026876031,65.1711,6.123686237,6.80E-08,4.47E-08,183.7515,159.5138391,1717.761592,315.1448451,162.763,18.50822705,1.25E-05,4.39E-06,1623.28,1385.68,65.1236,67130.5,67130.5,25.366,801.5156594,14193.77325,477,600,53,8.40843437
116,1.36,0,0,20.14,19.27,19.42,20.06,19.75,0,0,0,1493,95,0,0,-0.167983241,-0.081393336,-0.200975505,0.051310173,3.70164698,0.000929556,2.15180554,1.348003955,-0.013795892,-5.240139475,0.065301798,0.169753044,8.0817,6.82552992,4.077366,90.369875,0.50087957,11.87605176,-0.052304799,55.48096575,6.368617877,1.370575,0.091855093,62.2509,5.735592352,4.85E-07,1.38E-06,75.90716,38.28790816,1831.0803,350.6251714,160.4688,29.61397001,1.28E-05,5.95E-06,1576.69,1486.29,88.8564,101872,101872,27.0702,2577.369649,19322.2,1520,1520,4,7.970467554
117,1.36,0,0,20.14,19.27,19.42,20.06,19.75,0,0,0,1493,95,973,1,-0.167983241,-0.081393336,-0.200975505,0.051310173,3.70164698,0.000929556,2.15180554,1.348003955,-0.013795892,-5.240139475,0.065301798,0.169753044,8.0817,6.82552992,4.077366,90.369875,0.50087957,11.87605176,-0.052304799,55.48096575,6.368617877,1.370575,0.091855093,62.2509,5.735592352,4.85E-07,1.38E-06,75.90716,38.28790816,1831.0803,350.6251714,160.4688,29.61397001,1.28E-05,5.95E-06,1576.69,1486.29,32.8823,56534.2,56534.2,27.0702,2577.369649,19322.2,1040,1112,12,7.970467554
118,1.36,0,0,20.14,19.27,19.42,20.06,19.75,0,0,0,1493,95,1073,1,-0.167983241,-0.081393336,-0.200975505,0.051310173,3.70164698,0.000929556,2.15180554,1.348003955,-0.013795892,-5.240139475,0.065301798,0.169753044,8.0817,6.82552992,4.077366,90.369875,0.50087957,11.87605176,-0.052304799,55.48096575,6.368617877,1.370575,0.091855093,62.2509,5.735592352,4.85E-07,1.38E-06,75.90716,38.28790816,1831.0803,350.6251714,160.4688,29.61397001,1.28E-05,5.95E-06,1576.69,1486.29,34.3567,64787.8,64787.8,27.0702,2577.369649,19322.2,819,997,19,7.970467554
119,1.36,0,0,20.14,19.27,19.42,20.06,19.75,0,0,0,1493,95,1173,1,-0.167983241,-0.081393336,-0.200975505,0.051310173,3.70164698,0.000929556,2.15180554,1.348003955,-0.013795892,-5.240139475,0.065301798,0.169753044,8.0817,6.82552992,4.077366,90.369875,0.50087957,11.87605176,-0.052304799,55.48096575,6.368617877,1.370575,0.091855093,62.2509,5.735592352,4.85E-07,1.38E-06,75.90716,38.28790816,1831.0803,350.6251714,160.4688,29.61397001,1.28E-05,5.95E-06,1576.69,1486.29,36.0091,73315.2,73315.2,27.0702,2577.369649,19322.2,600,836,24,7.970467554
120,1.36,0,0,20.14,19.27,19.42,20.06,19.75,0,0,0,1493,95,1273,1,-0.167983241,-0.081393336,-0.200975505,0.051310173,3.70164698,0.000929556,2.15180554,1.348003955,-0.013795892,-5.240139475,0.065301798,0.169753044,8.0817,6.82552992,4.077366,90.369875,0.50087957,11.87605176,-0.052304799,55.48096575,6.368617877,1.370575,0.091855093,62.2509,5.735592352,4.85E-07,1.38E-06,75.90716,38.28790816,1831.0803,350.6251714,160.4688,29.61397001,1.28E-05,5.95E-06,1576.69,1486.29,37.7321,82073.8,82073.8,27.0702,2577.369649,19322.2,522,849,31,7.970467554
121,0,5.27,0,17.95,20.12,19.47,18.82,18.37,0,0,0,1423,96,0,0,-0.452127355,-0.346397487,-0.432267631,0.032046524,3.630928978,-0.010286713,2.04671932,1.076337205,-0.014385073,-14.00716422,0.064394206,0.173831476,8.2589,6.92881852,3.977249,81.78564,0.244147478,9.04316502,-0.033329683,54.55498807,7.690749413,1.3735,0.041579516,62.7489,5.783873855,3.58E-07,6.01E-07,81.93956,54.67752755,1748.899569,312.7078789,156.9102,32.29278449,1.37E-05,6.28E-06,1565.27,1518.72,37.2137,100415,100415,31.7288,1339.694477,29188.85997,1459,1534,5.7,7.630168222
122,0,5.27,0,17.95,20.12,19.47,18.82,18.37,0,0,0,1423,96,773,1,-0.452127355,-0.346397487,-0.432267631,0.032046524,3.630928978,-0.010286713,2.04671932,1.076337205,-0.014385073,-14.00716422,0.064394206,0.173831476,8.2589,6.92881852,3.977249,81.78564,0.244147478,9.04316502,-0.033329683,54.55498807,7.690749413,1.3735,0.041579516,62.7489,5.783873855,3.58E-07,6.01E-07,81.93956,54.67752755,1748.899569,312.7078789,156.9102,32.29278449,1.37E-05,6.28E-06,1565.27,1518.72,58.4603,-10758.4167,42644.1,31.7288,1339.694477,29188.85997,1540,1736,3.2,7.630168222
123,0,5.27,0,17.95,20.12,19.47,18.82,18.37,0,0,0,1423,96,973,1,-0.452127355,-0.346397487,-0.432267631,0.032046524,3.630928978,-0.010286713,2.04671932,1.076337205,-0.014385073,-14.00716422,0.064394206,0.173831476,8.2589,6.92881852,3.977249,81.78564,0.244147478,9.04316502,-0.033329683,54.55498807,7.690749413,1.3735,0.041579516,62.7489,5.783873855,3.58E-07,6.01E-07,81.93956,54.67752755,1748.899569,312.7078789,156.9102,32.29278449,1.37E-05,6.28E-06,1565.27,1518.72,36.5922,-21589.1,57762,31.7288,1339.694477,29188.85997,1330,1330,1.9,7.630168222
124,0,5.27,0,17.95,20.12,19.47,18.82,18.37,0,0,0,1423,96,1073,1,-0.452127355,-0.346397487,-0.432267631,0.032046524,3.630928978,-0.010286713,2.04671932,1.076337205,-0.014385073,-14.00716422,0.064394206,0.173831476,8.2589,6.92881852,3.977249,81.78564,0.244147478,9.04316502,-0.033329683,54.55498807,7.690749413,1.3735,0.041579516,62.7489,5.783873855,3.58E-07,6.01E-07,81.93956,54.67752755,1748.899569,312.7078789,156.9102,32.29278449,1.37E-05,6.28E-06,1565.27,1518.72,37.7783,-19026.3,66910.1,31.7288,1339.694477,29188.85997,970,1080,7.9,7.630168222
125,0,5.27,0,17.95,20.12,19.47,18.82,18.37,0,0,0,1423,96,1173,1,-0.452127355,-0.346397487,-0.432267631,0.032046524,3.630928978,-0.010286713,2.04671932,1.076337205,-0.014385073,-14.00716422,0.064394206,0.173831476,8.2589,6.92881852,3.977249,81.78564,0.244147478,9.04316502,-0.033329683,54.55498807,7.690749413,1.3735,0.041579516,62.7489,5.783873855,3.58E-07,6.01E-07,81.93956,54.67752755,1748.899569,312.7078789,156.9102,32.29278449,1.37E-05,6.28E-06,1565.27,1518.72,38.654,-16070.6,76359.5,31.7288,1339.694477,29188.85997,660,860,11.5,7.630168222
126,0,5.27,0,17.95,20.12,19.47,18.82,18.37,0,0,0,1423,96,1273,1,-0.452127355,-0.346397487,-0.432267631,0.032046524,3.630928978,-0.010286713,2.04671932,1.076337205,-0.014385073,-14.00716422,0.064394206,0.173831476,8.2589,6.92881852,3.977249,81.78564,0.244147478,9.04316502,-0.033329683,54.55498807,7.690749413,1.3735,0.041579516,62.7489,5.783873855,3.58E-07,6.01E-07,81.93956,54.67752755,1748.899569,312.7078789,156.9102,32.29278449,1.37E-05,6.28E-06,1565.27,1518.72,38.8988,-12684.8,86003.3,31.7288,1339.694477,29188.85997,390,694,29.7,7.630168222
127,0,5.27,0,17.95,20.12,19.47,18.82,18.37,0,0,0,1423,96,1373,1,-0.452127355,-0.346397487,-0.432267631,0.032046524,3.630928978,-0.010286713,2.04671932,1.076337205,-0.014385073,-14.00716422,0.064394206,0.173831476,8.2589,6.92881852,3.977249,81.78564,0.244147478,9.04316502,-0.033329683,54.55498807,7.690749413,1.3735,0.041579516,62.7489,5.783873855,3.58E-07,6.01E-07,81.93956,54.67752755,1748.899569,312.7078789,156.9102,32.29278449,1.37E-05,6.28E-06,1565.27,1518.72,38.0877,-8674,95720,31.7288,1339.694477,29188.85997,227,560,33.5,7.630168222
128,0,0,0,4,28,40,0,28,0,0,0,1273,80,1123,0.5,-0.092820389,-0.019906377,-0.215375619,0.023601094,4.680464551,0.001381957,1.5136,1.033528146,-0.01004441,-18.03267619,0.05933637,0.15568,8.2,3.6928,3.9368,79.7156,0.101114805,2.879264,-0.004265361,56.2346486,2.077857074,1.386,0.027192584,62.24,3.72594003,4.68E-07,7.34E-07,63.424,42.42072529,1720.76,184.1186594,158.4,29.60617877,1.47E-05,5.60E-06,1579.28,1531.48,34.5538,67662.1,67662.1,30.7447,6761.340618,19495.3,210,565,71,8.001057993
129,0,0,0,12,28,40,0,20,0,0,0,1273,80,1123,0.5,-0.093361962,-0.019094563,-0.198825659,0.023872758,6.269298215,-0.004297126,1.6032,1.033498032,-0.010802097,-18.95408627,0.05705563,0.15072,7.88,3.0272,3.9096,83.0476,0.153049689,5.198208,-0.010446882,55.6988646,2.259132912,1.39,0.023782575,61.44,3.608060358,4.73E-07,7.17E-07,63.664,41.8811462,1756.92,233.8275653,156.8,28.08358565,1.41E-05,6.35E-06,1587.49,1544.72,34.6074,66089,66089,27.6722,11292.78,19496.4,245,545,66,7.867513984
130,0,0,0,18,28,40,0,14,0,0,0,1273,80,1123,0.5,-0.077422415,-0.004788505,-0.170160546,0.023901654,8.454337091,-0.008566865,1.6368,1.033475492,-0.010865286,-19.01889305,0.054206592,0.14238,7.64,2.2928,3.8892,85.5466,0.173155461,6.587556,-0.013986298,55.2970266,2.293452764,1.393,0.020595695,60.84,3.39407269,4.76E-07,7.14E-07,63.844,41.98430184,1784.04,261.7598235,155.6,27.19091963,1.36E-05,6.85E-06,1602.96,1553.38,35.6629,4943.6,64441,26.4228,11306.06,19499.7,310,605,54,7.768616746
131,0,6.96,0,23.26,0,23.26,23.26,23.26,0,0,0,0,0,0,0,-0.417046359,-0.312811423,-0.388167588,0.032872552,3.190340554,-0.002093732,1.80460384,1.076514548,-0.012823608,-11.86706633,0.057104357,0.14832902,8.5806,7.26102768,4.23899,83.188558,0.271703996,10.97532357,-0.042097529,54.32170094,9.009708425,1.3663,0.045232705,63.4854,6.52317347,8.54E-08,3.36E-08,101.255,42.20485754,1806.445712,334.7780428,165.7836,29.26586,1.16E-05,5.18E-06,1665.03,1635.29,39.0493,-6436,115836,26.494,2453.054329,26517.7,243,433,60,7.638992323
132,0,6.96,0,23.26,0,23.26,23.26,23.26,0,0,0,1373,0,0,0,-0.417046359,-0.312811423,-0.388167588,0.032872552,3.190340554,-0.002093732,1.80460384,1.076514548,-0.012823608,-11.86706633,0.057104357,0.14832902,8.5806,7.26102768,4.23899,83.188558,0.271703996,10.97532357,-0.042097529,54.32170094,9.009708425,1.3663,0.045232705,63.4854,6.52317347,8.54E-08,3.36E-08,101.255,42.20485754,1806.445712,334.7780428,165.7836,29.26586,1.16E-05,5.18E-06,1665.03,1635.29,38.125,-14553.2,90591.8,26.494,2453.054329,26517.7,207,335,40,7.638992323
133,0,6.96,0,23.26,0,23.26,23.26,23.26,0,0,0,1373,70,0,0,-0.417046359,-0.312811423,-0.388167588,0.032872552,3.190340554,-0.002093732,1.80460384,1.076514548,-0.012823608,-11.86706633,0.057104357,0.14832902,8.5806,7.26102768,4.23899,83.188558,0.271703996,10.97532357,-0.042097529,54.32170094,9.009708425,1.3663,0.045232705,63.4854,6.52317347,8.54E-08,3.36E-08,101.255,42.20485754,1806.445712,334.7780428,165.7836,29.26586,1.16E-05,5.18E-06,1665.03,1635.29,38.125,-14553.2,90591.8,26.494,2453.054329,26517.7,1300,1323,10,7.638992323
134,0,6.96,0,23.26,0,23.26,23.26,23.26,0,0,0,1373,70,1173,0.03333,-0.417046359,-0.312811423,-0.388167588,0.032872552,3.190340554,-0.002093732,1.80460384,1.076514548,-0.012823608,-11.86706633,0.057104357,0.14832902,8.5806,7.26102768,4.23899,83.188558,0.271703996,10.97532357,-0.042097529,54.32170094,9.009708425,1.3663,0.045232705,63.4854,6.52317347,8.54E-08,3.36E-08,101.255,42.20485754,1806.445712,334.7780428,165.7836,29.26586,1.16E-05,5.18E-06,1665.03,1635.29,37.1839,-19380.4,71669.4,26.494,2453.054329,26517.7,442,815,45,7.638992323
135,0,6.96,0,23.26,0,23.26,23.26,23.26,0,0,0,1373,70,1173,1,-0.417046359,-0.312811423,-0.388167588,0.032872552,3.190340554,-0.002093732,1.80460384,1.076514548,-0.012823608,-11.86706633,0.057104357,0.14832902,8.5806,7.26102768,4.23899,83.188558,0.271703996,10.97532357,-0.042097529,54.32170094,9.009708425,1.3663,0.045232705,63.4854,6.52317347,8.54E-08,3.36E-08,101.255,42.20485754,1806.445712,334.7780428,165.7836,29.26586,1.16E-05,5.18E-06,1665.03,1635.29,37.1839,-19380.4,71669.4,26.494,2453.054329,26517.7,428,818,45,7.638992323
136,0,6.96,0,23.26,0,23.26,23.26,23.26,0,0,0,1373,70,1173,24,-0.417046359,-0.312811423,-0.388167588,0.032872552,3.190340554,-0.002093732,1.80460384,1.076514548,-0.012823608,-11.86706633,0.057104357,0.14832902,8.5806,7.26102768,4.23899,83.188558,0.271703996,10.97532357,-0.042097529,54.32170094,9.009708425,1.3663,0.045232705,63.4854,6.52317347,8.54E-08,3.36E-08,101.255,42.20485754,1806.445712,334.7780428,165.7836,29.26586,1.16E-05,5.18E-06,1665.03,1635.29,37.1839,-19380.4,71669.4,26.494,2453.054329,26517.7,463,868,41,7.638992323
137,0,6.96,0,23.26,0,23.26,23.26,23.26,0,0,0,1373,70,1323,0.03333,-0.417046359,-0.312811423,-0.388167588,0.032872552,3.190340554,-0.002093732,1.80460384,1.076514548,-0.012823608,-11.86706633,0.057104357,0.14832902,8.5806,7.26102768,4.23899,83.188558,0.271703996,10.97532357,-0.042097529,54.32170094,9.009708425,1.3663,0.045232705,63.4854,6.52317347,8.54E-08,3.36E-08,101.255,42.20485754,1806.445712,334.7780428,165.7836,29.26586,1.16E-05,5.18E-06,1665.03,1635.29,37.9336,-15819.3,85809.7,26.494,2453.054329,26517.7,350,709,48,7.638992323
138,0,6.96,0,23.26,0,23.26,23.26,23.26,0,0,0,1373,70,1323,0.33333,-0.417046359,-0.312811423,-0.388167588,0.032872552,3.190340554,-0.002093732,1.80460384,1.076514548,-0.012823608,-11.86706633,0.057104357,0.14832902,8.5806,7.26102768,4.23899,83.188558,0.271703996,10.97532357,-0.042097529,54.32170094,9.009708425,1.3663,0.045232705,63.4854,6.52317347,8.54E-08,3.36E-08,101.255,42.20485754,1806.445712,334.7780428,165.7836,29.26586,1.16E-05,5.18E-06,1665.03,1635.29,37.9336,-15819.3,85809.7,26.494,2453.054329,26517.7,342,699,48,7.638992323
139,0,6.96,0,23.26,0,23.26,23.26,23.26,0,0,0,1373,70,1323,1,-0.417046359,-0.312811423,-0.388167588,0.032872552,3.190340554,-0.002093732,1.80460384,1.076514548,-0.012823608,-11.86706633,0.057104357,0.14832902,8.5806,7.26102768,4.23899,83.188558,0.271703996,10.97532357,-0.042097529,54.32170094,9.009708425,1.3663,0.045232705,63.4854,6.52317347,8.54E-08,3.36E-08,101.255,42.20485754,1806.445712,334.7780428,165.7836,29.26586,1.16E-05,5.18E-06,1665.03,1635.29,37.9336,-15819.3,85809.7,26.494,2453.054329,26517.7,290,658,43,7.638992323
140,0,6.96,0,23.26,0,23.26,23.26,23.26,0,0,0,1373,70,1323,24,-0.417046359,-0.312811423,-0.388167588,0.032872552,3.190340554,-0.002093732,1.80460384,1.076514548,-0.012823608,-11.86706633,0.057104357,0.14832902,8.5806,7.26102768,4.23899,83.188558,0.271703996,10.97532357,-0.042097529,54.32170094,9.009708425,1.3663,0.045232705,63.4854,6.52317347,8.54E-08,3.36E-08,101.255,42.20485754,1806.445712,334.7780428,165.7836,29.26586,1.16E-05,5.18E-06,1665.03,1635.29,37.9336,-15819.3,85809.7,26.494,2453.054329,26517.7,204,588,69,7.638992323
141,0,10.12,0,22.47,0,22.47,22.47,22.47,0,0,0,1523,0,0,0,-0.536566636,-0.413619406,-0.447408347,0.037431276,2.681713356,-0.005947551,2.12674056,1.076415757,-0.01308385,-9.338267508,0.062331373,0.161930055,8.7307,8.66883612,4.210155,81.266251,0.301071931,12.09947281,-0.050999146,53.39312277,10.4234352,1.36235,0.050170843,64.0463,7.210614047,8.34E-08,3.50E-08,105.7975,49.45672479,1776.796064,372.5118123,162.7342,33.96501169,1.20E-05,5.57E-06,1658.37,1631.25,42.3419,-9908,104753,28.202,3583.145732,31214.17896,264,583,30.4,7.406220861
142,0,10.12,0,22.47,0,22.47,22.47,22.47,0,0,0,1523,70,973,1,-0.536566636,-0.413619406,-0.447408347,0.037431276,2.681713356,-0.005947551,2.12674056,1.076415757,-0.01308385,-9.338267508,0.062331373,0.161930055,8.7307,8.66883612,4.210155,81.266251,0.301071931,12.09947281,-0.050999146,53.39312277,10.4234352,1.36235,0.050170843,64.0463,7.210614047,8.34E-08,3.50E-08,105.7975,49.45672479,1776.796064,372.5118123,162.7342,33.96501169,1.20E-05,5.57E-06,1658.37,1631.25,45.0623,-23171.3,53820.6,28.202,3583.145732,31214.17896,1250,1445,2.5,7.406220861
143,0,10.12,0,22.47,0,22.47,22.47,22.47,0,0,0,1523,70,1073,1,-0.536566636,-0.413619406,-0.447408347,0.037431276,2.681713356,-0.005947551,2.12674056,1.076415757,-0.01308385,-9.338267508,0.062331373,0.161930055,8.7307,8.66883612,4.210155,81.266251,0.301071931,12.09947281,-0.050999146,53.39312277,10.4234352,1.36235,0.050170843,64.0463,7.210614047,8.34E-08,3.50E-08,105.7975,49.45672479,1776.796064,372.5118123,162.7342,33.96501169,1.20E-05,5.57E-06,1658.37,1631.25,37.7026,-22005.9,61799.1,28.202,3583.145732,31214.17896,1060,1272,6.1,7.406220861
144,0,10.12,0,22.47,0,22.47,22.47,22.47,0,0,0,1523,70,1073,2,-0.536566636,-0.413619406,-0.447408347,0.037431276,2.681713356,-0.005947551,2.12674056,1.076415757,-0.01308385,-9.338267508,0.062331373,0.161930055,8.7307,8.66883612,4.210155,81.266251,0.301071931,12.09947281,-0.050999146,53.39312277,10.4234352,1.36235,0.050170843,64.0463,7.210614047,8.34E-08,3.50E-08,105.7975,49.45672479,1776.796064,372.5118123,162.7342,33.96501169,1.20E-05,5.57E-06,1658.37,1631.25,37.7026,-22005.9,61799.1,28.202,3583.145732,31214.17896,957,1164,14.8,7.406220861
145,0,10.12,0,22.47,0,22.47,22.47,22.47,0,0,0,1523,70,1173,1,-0.536566636,-0.413619406,-0.447408347,0.037431276,2.681713356,-0.005947551,2.12674056,1.076415757,-0.01308385,-9.338267508,0.062331373,0.161930055,8.7307,8.66883612,4.210155,81.266251,0.301071931,12.09947281,-0.050999146,53.39312277,10.4234352,1.36235,0.050170843,64.0463,7.210614047,8.34E-08,3.50E-08,105.7975,49.45672479,1776.796064,372.5118123,162.7342,33.96501169,1.20E-05,5.57E-06,1658.37,1631.25,38.1833,-19628.3,71068.7,28.202,3583.145732,31214.17896,750,959,24.5,7.406220861
146,0,10.12,0,22.47,0,22.47,22.47,22.47,0,0,0,1523,70,1273,1,-0.536566636,-0.413619406,-0.447408347,0.037431276,2.681713356,-0.005947551,2.12674056,1.076415757,-0.01308385,-9.338267508,0.062331373,0.161930055,8.7307,8.66883612,4.210155,81.266251,0.301071931,12.09947281,-0.050999146,53.39312277,10.4234352,1.36235,0.050170843,64.0463,7.210614047,8.34E-08,3.50E-08,105.7975,49.45672479,1776.796064,372.5118123,162.7342,33.96501169,1.20E-05,5.57E-06,1658.37,1631.25,38.9923,-17047.9,80524.8,28.202,3583.145732,31214.17896,668,922,30.2,7.406220861
147,0,10.12,0,22.47,0,22.47,22.47,22.47,0,0,0,1523,70,1373,1,-0.536566636,-0.413619406,-0.447408347,0.037431276,2.681713356,-0.005947551,2.12674056,1.076415757,-0.01308385,-9.338267508,0.062331373,0.161930055,8.7307,8.66883612,4.210155,81.266251,0.301071931,12.09947281,-0.050999146,53.39312277,10.4234352,1.36235,0.050170843,64.0463,7.210614047,8.34E-08,3.50E-08,105.7975,49.45672479,1776.796064,372.5118123,162.7342,33.96501169,1.20E-05,5.57E-06,1658.37,1631.25,39.9666,-14306.3,90132.7,28.202,3583.145732,31214.17896,496,822,31.5,7.406220861
148,0.2,0,0,19.96,19.96,19.96,19.96,19.96,0,0,0,0,0,0,0,-0.161473987,-0.076427908,-0.198605437,0.028640072,5.339642898,-0.003523663,1.61492368,1.347269625,-0.013474053,-16.42668919,0.058684576,0.158119128,8.012,4.55535104,4.032688,85.974116,0.26503377,7.774392056,-0.02199477,55.9930071,3.615014661,1.37864,0.04359242,61.8664,4.171737028,3.79E-07,7.72E-07,74.69088,38.1027365,1805.1976,259.243288,161.742,25.683139,1.29E-05,5.98E-06,1592.27,1540.15,38.971,106640,106640,27.1016,3005.995235,19330.2,185,428,50.8,8.018923462
149,0.2,0,0,19.96,19.96,19.96,19.96,19.96,0,0,0,1473,0,0,0,-0.161473987,-0.076427908,-0.198605437,0.028640072,5.339642898,-0.003523663,1.61492368,1.347269625,-0.013474053,-16.42668919,0.058684576,0.158119128,8.012,4.55535104,4.032688,85.974116,0.26503377,7.774392056,-0.02199477,55.9930071,3.615014661,1.37864,0.04359242,61.8664,4.171737028,3.79E-07,7.72E-07,74.69088,38.1027365,1805.1976,259.243288,161.742,25.683139,1.29E-05,5.98E-06,1592.27,1540.15,38.056,100189,100189,27.1016,3005.995235,19330.2,204,474,44.6,8.018923462
150,0.2,0,0,19.96,19.96,19.96,19.96,19.96,0,0,0,1473,60,1173,0.05,-0.161473987,-0.076427908,-0.198605437,0.028640072,5.339642898,-0.003523663,1.61492368,1.347269625,-0.013474053,-16.42668919,0.058684576,0.158119128,8.012,4.55535104,4.032688,85.974116,0.26503377,7.774392056,-0.02199477,55.9930071,3.615014661,1.37864,0.04359242,61.8664,4.171737028,3.79E-07,7.72E-07,74.69088,38.1027365,1805.1976,259.243288,161.742,25.683139,1.29E-05,5.98E-06,1592.27,1540.15,35.5242,72816.6,72816.6,27.1016,3005.995235,19330.2,517,798,44.7,8.018923462
151,0.2,0,0,19.96,19.96,19.96,19.96,19.96,0,0,0,0,60,1173,0.05,-0.161473987,-0.076427908,-0.198605437,0.028640072,5.339642898,-0.003523663,1.61492368,1.347269625,-0.013474053,-16.42668919,0.058684576,0.158119128,8.012,4.55535104,4.032688,85.974116,0.26503377,7.774392056,-0.02199477,55.9930071,3.615014661,1.37864,0.04359242,61.8664,4.171737028,3.79E-07,7.72E-07,74.69088,38.1027365,1805.1976,259.243288,161.742,25.683139,1.29E-05,5.98E-06,1592.27,1540.15,35.5242,72816.6,72816.6,27.1016,3005.995235,19330.2,529,795,43.6,8.018923462
152,0.5,0,0,19.9,19.9,19.9,19.9,19.9,0,0,0,0,0,0,0,-0.163557284,-0.078284217,-0.20038513,0.035930583,4.779029414,-0.002380879,1.756573,1.347455607,-0.013575679,-10.5155754,0.060539641,0.16127955,8.03,5.145344,4.04272,87.07229,0.347899235,8.82259535,-0.030070597,55.86079576,4.498778709,1.3766,0.060107431,61.966,4.629069868,4.08E-07,9.69E-07,74.8872,38.22660604,1811.194,285.9674434,161.355,26.80702567,1.29E-05,5.97E-06,1587.78,1513.47,38.4984,103962,103962,27.0954,2826.641765,19330.2,189,435,49.6,8.005822671
153,0.5,0,0,19.9,19.9,19.9,19.9,19.9,0,0,0,1473,0,0,0,-0.163557284,-0.078284217,-0.20038513,0.035930583,4.779029414,-0.002380879,1.756573,1.347455607,-0.013575679,-10.5155754,0.060539641,0.16127955,8.03,5.145344,4.04272,87.07229,0.347899235,8.82259535,-0.030070597,55.86079576,4.498778709,1.3766,0.060107431,61.966,4.629069868,4.08E-07,9.69E-07,74.8872,38.22660604,1811.194,285.9674434,161.355,26.80702567,1.29E-05,5.97E-06,1587.78,1513.47,38.0067,100126,100126,27.0954,2826.641765,19330.2,220,506,51.3,8.005822671
154,0.5,0,0,19.9,19.9,19.9,19.9,19.9,0,0,0,1473,60,1173,0.05,-0.163557284,-0.078284217,-0.20038513,0.035930583,4.779029414,-0.002380879,1.756573,1.347455607,-0.013575679,-10.5155754,0.060539641,0.16127955,8.03,5.145344,4.04272,87.07229,0.347899235,8.82259535,-0.030070597,55.86079576,4.498778709,1.3766,0.060107431,61.966,4.629069868,4.08E-07,9.69E-07,74.8872,38.22660604,1811.194,285.9674434,161.355,26.80702567,1.29E-05,5.97E-06,1587.78,1513.47,35.6464,72975.5,72975.5,27.0954,2826.641765,19330.2,795,968,28.6,8.005822671
