Repository: ZZN-ctrl/Material-evolutionary-optimization-with-LLM

1. AL.csv is the AL dataset ouput from evolutionary optimization

2. HEA.csv is the HEA dataset output from evolutionary optimization

3. Merged_Data.csv is the dataset after merging 

4. LLM_coding_prompt_step2_HEA.txt & LLM_coding_prompt_step2_AL.txt use the training data of HEA (K1) and Al (K2) to generate K3 and K4

5. This two txt documents include the coding part, the prompt string part and K3, K4

6. LLM_coding_prompt_step3_evaluation.txt represents the LLM evaluation for the merged data. This document include the coding part and prompt string part

7.

File: HEA-dataset-12Dec2024-me.csv (part 4 of 7)
,C,Al,V,Cr,Mn,Fe,Co,Ni,Cu,Mo,Ti,Hom_Temp(K),CR(%),Anneal_Temp(K),Anneal_Time(h),Miedema_dH_inter,Miedema_dH_amor,Miedema_dH_ss_min,Yang delta,Yang omega,APE mean,Radii local mismatch,Radii gamma,Configuration entropy,Lambda entropy,Electronegativity delta,Electronegativity local mismatch,VEC mean,Mixing enthalpy,Mean cohesive energy,Shear modulus mean,Shear modulus delta,Shear modulus local mismatch,Shear modulus strength model,mean atomic_mass,std_dev atomic_mass,mean atomic_radius,std_dev atomic_radius,mean mendeleev_no,std_dev mendeleev_no,mean electrical_resistivity,std_dev electrical_resistivity,mean thermal_conductivity,std_dev thermal_conductivity,mean melting_point,std_dev melting_point,mean bulk_modulus,std_dev bulk_modulus,mean coefficient_of_linear_thermal_expansion,std_dev coefficient_of_linear_thermal_expansion,Liquidus,Solidus,AnnealT Specific heat,AnnealT Gibbs (BCC-FCC),AnnealT Gibbs (HCP-FCC),RoomT Specific heat,RoomT Gibbs (BCC-FCC),RoomT Gibbs (HCP-FCC),YS,UTS,Elongation,Density
235,0.63,0,0,9.24,30.48,49.34,10.31,0,0,0,0,1473,67,673,0.05,-0.037862311,0.02889812,-0.15954993,0.04044186,7.56376413,-0.001890797,1.9214496,1.34752158,-0.009951214,-6.084345189,0.055241271,0.133120529,7.6513,2.32123696,3.879648,85.050436,0.366878751,6.441088061,-0.026191368,55.25515857,4.720453172,1.390435,0.071050323,60.8491,3.933496706,5.69E-07,1.21E-06,61.72704,45.54836628,1764.1914,308.9008342,154.0039,31.60984765,1.43E-05,6.64E-06,1621.98,1574.75,62.9298,997.2,30267.7,27.6485,-12916.2,0,1280,1530,13.2,7.752342304
236,0.63,0,0,9.24,30.48,49.34,10.31,0,0,0,0,1473,67,673,0.16667,-0.037862311,0.02889812,-0.15954993,0.04044186,7.56376413,-0.001890797,1.9214496,1.34752158,-0.009951214,-6.084345189,0.055241271,0.133120529,7.6513,2.32123696,3.879648,85.050436,0.366878751,6.441088061,-0.026191368,55.25515857,4.720453172,1.390435,0.071050323,60.8491,3.933496706,5.69E-07,1.21E-06,61.72704,45.54836628,1764.1914,308.9008342,154.0039,31.60984765,1.43E-05,6.64E-06,1621.98,1574.75,62.9298,997.2,30267.7,27.6485,-12916.2,0,1276,1516,11.7,7.752342304
237,0.63,0,0,9.24,30.48,49.34,10.31,0,0,0,0,1473,67,923,0.05,-0.037862311,0.02889812,-0.15954993,0.04044186,7.56376413,-0.001890797,1.9214496,1.34752158,-0.009951214,-6.084345189,0.055241271,0.133120529,7.6513,2.32123696,3.879648,85.050436,0.366878751,6.441088061,-0.026191368,55.25515857,4.720453172,1.390435,0.071050323,60.8491,3.933496706,5.69E-07,1.21E-06,61.72704,45.54836628,1764.1914,308.9008342,154.0039,31.60984765,1.43E-05,6.64E-06,1621.98,1574.75,34.0224,47849.9,47849.9,27.6485,-12916.2,0,825,1052,33.3,7.752342304
238,0.63,0,0,9.24,30.48,49.34,10.31,0,0,0,0,1473,67,923,0.16667,-0.037862311,0.02889812,-0.15954993,0.04044186,7.56376413,-0.001890797,1.9214496,1.34752158,-0.009951214,-6.084345189,0.055241271,0.133120529,7.6513,2.32123696,3.879648,85.050436,0.366878751,6.441088061,-0.026191368,55.25515857,4.720453172,1.390435,0.071050323,60.8491,3.933496706,5.69E-07,1.21E-06,61.72704,45.54836628,1764.1914,308.9008342,154.0039,31.60984765,1.43E-05,6.64E-06,1621.98,1574.75,34.0224,47849.9,47849.9,27.6485,-12916.2,0,734,991,41,7.752342304
239,0.63,0,0,9.24,30.48,49.34,10.31,0,0,0,0,1473,67,1023,0.05,-0.037862311,0.02889812,-0.15954993,0.04044186,7.56376413,-0.001890797,1.9214496,1.34752158,-0.009951214,-6.084345189,0.055241271,0.133120529,7.6513,2.32123696,3.879648,85.050436,0.366878751,6.441088061,-0.026191368,55.25515857,4.720453172,1.390435,0.071050323,60.8491,3.933496706,5.69E-07,1.21E-06,61.72704,45.54836628,1764.1914,308.9008342,154.0039,31.60984765,1.43E-05,6.64E-06,1621.98,1574.75,36.3196,55700.5,55700.5,27.6485,-12916.2,0,595,933,62.2,7.752342304
240,0.63,0,0,9.24,30.48,49.34,10.31,0,0,0,0,1473,67,1023,0.16667,-0.037862311,0.02889812,-0.15954993,0.04044186,7.56376413,-0.001890797,1.9214496,1.34752158,-0.009951214,-6.084345189,0.055241271,0.133120529,7.6513,2.32123696,3.879648,85.050436,0.366878751,6.441088061,-0.026191368,55.25515857,4.720453172,1.390435,0.071050323,60.8491,3.933496706,5.69E-07,1.21E-06,61.72704,45.54836628,1764.1914,308.9008342,154.0039,31.60984765,1.43E-05,6.64E-06,1621.98,1574.75,36.3196,55700.5,55700.5,27.6485,-12916.2,0,546,929,59.3,7.752342304
241,0,0,0,26,20,20,20,14,0,0,0,1473,0,0,0,-0.144453321,-0.061435124,-0.169453526,0.022636542,6.496195524,-0.008554554,1.5536,1.033490514,-0.013228885,-25.81683902,0.055919922,0.15174,7.76,3.7232,4.0056,87.741,0.197123817,8.19802,-0.019311975,55.67931,2.978219718,1.383,0.026601101,61.2,3.751891551,3.63E-07,6.05E-07,74.74,38.29753004,1828.32,259.7467757,160.8,24.48665692,1.25E-05,6.37E-06,1588.97,1559.36,38.3334,98196.7,98196.7,26.641,3612.017599,19360.9,190,424,52.8,7.92655629
242,0,0,0,26,20,20,20,14,0,0,0,1473,70,0,0,-0.144453321,-0.061435124,-0.169453526,0.022636542,6.496195524,-0.008554554,1.5536,1.033490514,-0.013228885,-25.81683902,0.055919922,0.15174,7.76,3.7232,4.0056,87.741,0.197123817,8.19802,-0.019311975,55.67931,2.978219718,1.383,0.026601101,61.2,3.751891551,3.63E-07,6.05E-07,74.74,38.29753004,1828.32,259.7467757,160.8,24.48665692,1.25E-05,6.37E-06,1588.97,1559.36,38.3334,98196.7,98196.7,26.641,3612.017599,19360.9,1420,1507,5.4,7.92655629
243,0,0,0,26,20,20,20,14,0,0,0,1473,70,873,1,-0.144453321,-0.061435124,-0.169453526,0.022636542,6.496195524,-0.008554554,1.5536,1.033490514,-0.013228885,-25.81683902,0.055919922,0.15174,7.76,3.7232,4.0056,87.741,0.197123817,8.19802,-0.019311975,55.67931,2.978219718,1.383,0.026601101,61.2,3.751891551,3.63E-07,6.05E-07,74.74,38.29753004,1828.32,259.7467757,160.8,24.48665692,1.25E-05,6.37E-06,1588.97,1559.36,36.2049,9450,47613.9,26.641,3612.017599,19360.9,1419,1638,3.7,7.92655629
244,0,0,0,26,20,20,20,14,0,0,0,1473,70,1073,1,-0.144453321,-0.061435124,-0.169453526,0.022636542,6.496195524,-0.008554554,1.5536,1.033490514,-0.013228885,-25.81683902,0.055919922,0.15174,7.76,3.7232,4.0056,87.741,0.197123817,8.19802,-0.019311975,55.67931,2.978219718,1.383,0.026601101,61.2,3.751891551,3.63E-07,6.05E-07,74.74,38.29753004,1828.32,259.7467757,160.8,24.48665692,1.25E-05,6.37E-06,1588.97,1559.36,35.0817,7574.5,62770.5,26.641,3612.017599,19360.9,952,1092,13.4,7.92655629
245,0,0,0,26,20,20,20,14,0,0,0,1473,70,1173,1,-0.144453321,-0.061435124,-0.169453526,0.022636542,6.496195524,-0.008554554,1.5536,1.033490514,-0.013228885,-25.81683902,0.055919922,0.15174,7.76,3.7232,4.0056,87.741,0.197123817,8.19802,-0.019311975,55.67931,2.978219718,1.383,0.026601101,61.2,3.751891551,3.63E-07,6.05E-07,74.74,38.29753004,1828.32,259.7467757,160.8,24.48665692,1.25E-05,6.37E-06,1588.97,1559.36,34.6398,71004.1,71004.1,26.641,3612.017599,19360.9,734,964,27.5,7.92655629
246,0,0,0,26,20,20,20,14,0,0,0,1473,70,1273,1,-0.144453321,-0.061435124,-0.169453526,0.022636542,6.496195524,-0.008554554,1.5536,1.033490514,-0.013228885,-25.81683902,0.055919922,0.15174,7.76,3.7232,4.0056,87.741,0.197123817,8.19802,-0.019311975,55.67931,2.978219718,1.383,0.026601101,61.2,3.751891551,3.63E-07,6.05E-07,74.74,38.29753004,1828.32,259.7467757,160.8,24.48665692,1.25E-05,6.37E-06,1588.97,1559.36,35.8227,79790.5,79790.5,26.641,3612.017599,19360.9,440,828,42.9,7.92655629
247,0,0,0,26,20,20,20,14,0,0,0,1473,70,1373,1,-0.144453321,-0.061435124,-0.169453526,0.022636542,6.496195524,-0.008554554,1.5536,1.033490514,-0.013228885,-25.81683902,0.055919922,0.15174,7.76,3.7232,4.0056,87.741,0.197123817,8.19802,-0.019311975,55.67931,2.978219718,1.383,0.026601101,61.2,3.751891551,3.63E-07,6.05E-07,74.74,38.29753004,1828.32,259.7467757,160.8,24.48665692,1.25E-05,6.37E-06,1588.97,1559.36,37.0535,88858.6,88858.6,26.641,3612.017599,19360.9,212,623,73.3,7.92655629
248,0,14.1,0,6,32.9,28.2,0,18.8,0,0,0,0,0,0,0,-0.583647146,-0.461245815,-0.54132244,0.041002412,1.861486362,-0.018958227,2.787147,1.075971383,-0.012320912,-7.328651073,0.072999126,0.19106487,8.632,10.575188,3.72635,73.02431,0.288427162,9.30327447,-0.045170905,51.78142895,11.7286037,1.36945,0.05996594,64.238,8.021135524,5.27E-07,7.37E-07,81.0092,82.56547068,1597.73627,365.4369964,141.576,41.30270466,1.65E-05,6.43E-06,1558.19,1486.09,47.2917,-110587,0,27.6286,-39211.5035,0,679,931,17.8,6.903957695
249,0,14.1,0,6,32.9,28.2,0,18.8,0,0,0,0,65,0,0,-0.583647146,-0.461245815,-0.54132244,0.041002412,1.861486362,-0.018958227,2.787147,1.075971383,-0.012320912,-7.328651073,0.072999126,0.19106487,8.632,10.575188,3.72635,73.02431,0.288427162,9.30327447,-0.045170905,51.78142895,11.7286037,1.36945,0.05996594,64.238,8.021135524,5.27E-07,7.37E-07,81.0092,82.56547068,1597.73627,365.4369964,141.576,41.30270466,1.65E-05,6.43E-06,1558.19,1486.09,47.2917,-110587,0,27.6286,-39211.5035,0,1442,1521,2.3,6.903957695
250,0,14.1,0,6,32.9,28.2,0,18.8,0,0,0,0,65,1273,1,-0.583647146,-0.461245815,-0.54132244,0.041002412,1.861486362,-0.018958227,2.787147,1.075971383,-0.012320912,-7.328651073,0.072999126,0.19106487,8.632,10.575188,3.72635,73.02431,0.288427162,9.30327447,-0.045170905,51.78142895,11.7286037,1.36945,0.05996594,64.238,8.021135524,5.27E-07,7.37E-07,81.0092,82.56547068,1597.73627,365.4369964,141.576,41.30270466,1.65E-05,6.43E-06,1558.19,1486.09,52.8233,-10059.52345,85676.9,27.6286,-39211.5035,0,599,868,19.5,6.903957695
251,0,3.7,0,18.52,0,18.52,18.52,37.04,3.7,0,0,1473,93,973,20,-0.224171351,-0.141379809,-0.24494789,0.025894544,5.09015387,0.00581477,1.31645348,1.076640884,-0.012876354,-19.2033226,0.054754069,0.141671704,8.8516,4.53161584,4.26414,81.315488,0.249049602,9.547137014,-0.033939477,55.97615372,7.315114051,1.36482,0.0377037,64.1472,5.847891637,8.15E-08,3.31E-08,107.9462,73.15344266,1791.39388,290.3219666,169.116,23.92839219,1.19E-05,4.53E-06,1673.76,1640.68,31.4651,56326.9,56326.9,27.1198,11706.84513,25483.10325,460,732,31.7,8.040986455
252,0,3.7,0,18.52,0,18.52,18.52,37.04,3.7,0,0,1473,93,1073,1,-0.224171351,-0.141379809,-0.24494789,0.025894544,5.09015387,0.00581477,1.31645348,1.076640884,-0.012876354,-19.2033226,0.054754069,0.141671704,8.8516,4.53161584,4.26414,81.315488,0.249049602,9.547137014,-0.033939477,55.97615372,7.315114051,1.36482,0.0377037,64.1472,5.847891637,8.15E-08,3.31E-08,107.9462,73.15344266,1791.39388,290.3219666,169.116,23.92839219,1.19E-05,4.53E-06,1673.76,1640.68,32.3807,64307.2,64307.2,27.1198,11706.84513,25483.10325,719,1048,30.4,8.040986455
253,0,9.09,0,18.182,18.182,18.182,18.182,18.182,0,0,0,1473,79,1273,0.25,-0.634938825,-0.500036623,-0.532551093,0.036682673,2.878796564,-0.001567578,2.363561817,1.076233198,-0.014697116,-10.92220163,0.068256268,0.183964567,8.4545,8.792975202,3.9681876,79.9105332,0.283600019,10.69158146,-0.044912611,53.43599351,9.588177307,1.368183,0.048475346,63.45438,6.786548481,3.30E-07,5.77E-07,89.143996,62.01532021,1722.323343,354.7107717,154.1826,35.84886974,1.39E-05,6.46E-06,1595.5,1514.35,42.2557,-11446.3,85393.4,31.3078,8458.634666,40948.85756,730,968,29.1,7.360355978
254,0,9.09,0,18.182,18.182,18.182,18.182,18.182,0,0,0,1473,79,1373,0.16667,-0.634938825,-0.500036623,-0.532551093,0.036682673,2.878796564,-0.001567578,2.363561817,1.076233198,-0.014697116,-10.92220163,0.068256268,0.183964567,8.4545,8.792975202,3.9681876,79.9105332,0.283600019,10.69158146,-0.044912611,53.43599351,9.588177307,1.368183,0.048475346,63.45438,6.786548481,3.30E-07,5.77E-07,89.143996,62.01532021,1722.323343,354.7107717,154.1826,35.84886974,1.39E-05,6.46E-06,1595.5,1514.35,44.3092,-7218.5,95357.5,31.3078,8458.634666,40948.85756,409,755,43.9,7.360355978
255,0,9.09,0,18.182,18.182,18.182,18.182,18.182,0,0,0,1473,79,1473,0.08333,-0.634938825,-0.500036623,-0.532551093,0.036682673,2.878796564,-0.001567578,2.363561817,1.076233198,-0.014697116,-10.92220163,0.068256268,0.183964567,8.4545,8.792975202,3.9681876,79.9105332,0.283600019,10.69158146,-0.044912611,53.43599351,9.588177307,1.368183,0.048475346,63.45438,6.786548481,3.30E-07,5.77E-07,89.143996,62.01532021,1722.323343,354.7107717,154.1826,35.84886974,1.39E-05,6.46E-06,1595.5,1514.35,50.8053,-3953,105398,31.3078,8458.634666,40948.85756,278,619,60.4,7.360355978
256,0,0,0,20,20,20,20,20,0,0,0,1373,50,0,0,-0.159801674,-0.074885761,-0.197066612,0.022496395,5.793658002,-0.004285451,1.52,1.03351308,-0.013380867,-26.43981334,0.05740398,0.156,8,4.16,4.026,85.242,0.186320095,7.072,-0.016503928,56.081148,2.872633814,1.38,0.027386128,61.8,3.834057903,3.60E-07,6.04E-07,74.56,38.01931088,1801.2,239.6261672,162,24.8997992,1.30E-05,5.98E-06,1595.26,1559.15,36.8807,90778.7,90778.7,27.1058,3118.299459,19330.2,1250,1327,19.3,8.027646722
257,0,0,0,20,20,20,20,20,0,0,0,1373,50,923,1,-0.159801674,-0.074885761,-0.197066612,0.022496395,5.793658002,-0.004285451,1.52,1.03351308,-0.013380867,-26.43981334,0.05740398,0.156,8,4.16,4.026,85.242,0.186320095,7.072,-0.016503928,56.081148,2.872633814,1.38,0.027386128,61.8,3.834057903,3.60E-07,6.04E-07,74.56,38.01931088,1801.2,239.6261672,162,24.8997992,1.30E-05,5.98E-06,1595.26,1559.15,31.9044,51937.5,51937.5,27.1058,3118.299459,19330.2,625,855,50.7,8.027646722
258,0,0,0,20,20,20,20,20,0,0,0,1373,50,1073,1,-0.159801674,-0.074885761,-0.197066612,0.022496395,5.793658002,-0.004285451,1.52,1.03351308,-0.013380867,-26.43981334,0.05740398,0.156,8,4.16,4.026,85.242,0.186320095,7.072,-0.016503928,56.081148,2.872633814,1.38,0.027386128,61.8,3.834057903,3.60E-07,6.04E-07,74.56,38.01931088,1801.2,239.6261672,162,24.8997992,1.30E-05,5.98E-06,1595.26,1559.15,33.4838,64199.5,64199.5,27.1058,3118.299459,19330.2,351,700,58.7,8.027646722
259,0,0,0,20,20,20,20,20,0,0,0,1373,50,1273,1,-0.159801674,-0.074885761,-0.197066612,0.022496395,5.793658002,-0.004285451,1.52,1.03351308,-0.013380867,-26.43981334,0.05740398,0.156,8,4.16,4.026,85.242,0.186320095,7.072,-0.016503928,56.081148,2.872633814,1.38,0.027386128,61.8,3.834057903,3.60E-07,6.04E-07,74.56,38.01931088,1801.2,239.6261672,162,24.8997992,1.30E-05,5.98E-06,1595.26,1559.15,35.7111,81633.5,81633.5,27.1058,3118.299459,19330.2,194,599,63.2,8.027646722
260,0,0,0,2,27,40,5,26,0,0,0,1473,0,0,0,-0.098708702,-0.025933313,-0.220362039,0.023480489,5.175087334,0.00350578,1.4653,1.033546058,-0.010794087,-19.5781495,0.058392261,0.152675,8.26,3.5788,3.9563,78.9364,0.077071519,2.192506,-0.002525277,56.4181379,1.996340913,1.3845,0.027706627,62.36,3.50349483,4.53E-07,7.19E-07,64.646,41.9709216,1715.81,163.2595498,159.4,29.24153673,1.48E-05,5.23E-06,1587.04,1539.85,37.9632,100352,100352,29.0084,5073.776202,19498.5,95,375,58,8.045939247
261,0,0,0,2,27,40,5,26,0,0,0,1473,64,0,0,-0.098708702,-0.025933313,-0.220362039,0.023480489,5.175087334,0.00350578,1.4653,1.033546058,-0.010794087,-19.5781495,0.058392261,0.152675,8.26,3.5788,3.9563,78.9364,0.077071519,2.192506,-0.002525277,56.4181379,1.996340913,1.3845,0.027706627,62.36,3.50349483,4.53E-07,7.19E-07,64.646,41.9709216,1715.81,163.2595498,159.4,29.24153673,1.48E-05,5.23E-06,1587.04,1539.85,37.9632,100352,100352,29.0084,5073.776202,19498.5,720,760,17,8.045939247
262,0,0,0,2,27,40,5,26,0,0,0,1473,64,1173,0.16667,-0.098708702,-0.025933313,-0.220362039,0.023480489,5.175087334,0.00350578,1.4653,1.033546058,-0.010794087,-19.5781495,0.058392261,0.152675,8.26,3.5788,3.9563,78.9364,0.077071519,2.192506,-0.002525277,56.4181379,1.996340913,1.3845,0.027706627,62.36,3.50349483,4.53E-07,7.19E-07,64.646,41.9709216,1715.81,163.2595498,159.4,29.24153673,1.48E-05,5.23E-06,1587.04,1539.85,34.9534,73104.5,73104.5,29.0084,5073.776202,19498.5,240,645,59,8.045939247
263,0,0,0,20,20,20,20,20,0,0,0,1273,80,0,0,-0.159801674,-0.074885761,-0.197066612,0.022496395,5.793658002,-0.004285451,1.52,1.03351308,-0.013380867,-26.43981334,0.05740398,0.156,8,4.16,4.026,85.242,0.186320095,7.072,-0.016503928,56.081148,2.872633814,1.38,0.027386128,61.8,3.834057903,3.60E-07,6.04E-07,74.56,38.01931088,1801.2,239.6261672,162,24.8997992,1.30E-05,5.98E-06,1595.26,1559.15,35.7111,81633.5,81633.5,27.1058,3118.299459,19330.2,1120,1175,14,8.027646722
264,0,0,0,20,20,20,20,20,0,0,0,1273,80,773,1,-0.159801674,-0.074885761,-0.197066612,0.022496395,5.793658002,-0.004285451,1.52,1.03351308,-0.013380867,-26.43981334,0.05740398,0.156,8,4.16,4.026,85.242,0.186320095,7.072,-0.016503928,56.081148,2.872633814,1.38,0.027386128,61.8,3.834057903,3.60E-07,6.04E-07,74.56,38.01931088,1801.2,239.6261672,162,24.8997992,1.30E-05,5.98E-06,1595.26,1559.15,35.9293,9918.7,40887,27.1058,3118.299459,19330.2,1290,1415,3.6,8.027646722
265,0,0,0,20,20,20,20,20,0,0,0,1273,80,873,1,-0.159801674,-0.074885761,-0.197066612,0.022496395,5.793658002,-0.004285451,1.52,1.03351308,-0.013380867,-26.43981334,0.05740398,0.156,8,4.16,4.026,85.242,0.186320095,7.072,-0.016503928,56.081148,2.872633814,1.38,0.027386128,61.8,3.834057903,3.60E-07,6.04E-07,74.56,38.01931088,1801.2,239.6261672,162,24.8997992,1.30E-05,5.98E-06,1595.26,1559.15,31.3933,48019,48019,27.1058,3118.299459,19330.2,1135,1260,6.7,8.027646722
266,0,0,0,20,20,20,20,20,0,0,0,1273,80,973,1,-0.159801674,-0.074885761,-0.197066612,0.022496395,5.793658002,-0.004285451,1.52,1.03351308,-0.013380867,-26.43981334,0.05740398,0.156,8,4.16,4.026,85.242,0.186320095,7.072,-0.016503928,56.081148,2.872633814,1.38,0.027386128,61.8,3.834057903,3.60E-07,6.04E-07,74.56,38.01931088,1801.2,239.6261672,162,24.8997992,1.30E-05,5.98E-06,1595.26,1559.15,32.4229,55942.4,55942.4,27.1058,3118.299459,19330.2,585,815,42.7,8.027646722
267,0,0,0,20,20,20,20,20,0,0,0,1273,80,1073,1,-0.159801674,-0.074885761,-0.197066612,0.022496395,5.793658002,-0.004285451,1.52,1.03351308,-0.013380867,-26.43981334,0.05740398,0.156,8,4.16,4.026,85.242,0.186320095,7.072,-0.016503928,56.081148,2.872633814,1.38,0.027386128,61.8,3.834057903,3.60E-07,6.04E-07,74.56,38.01931088,1801.2,239.6261672,162,24.8997992,1.30E-05,5.98E-06,1595.26,1559.15,33.4838,64199.5,64199.5,27.1058,3118.299459,19330.2,425,735,52.5,8.027646722
268,0,0,0,20,20,20,20,20,0,0,0,1273,80,1173,1,-0.159801674,-0.074885761,-0.197066612,0.022496395,5.793658002,-0.004285451,1.52,1.03351308,-0.013380867,-26.43981334,0.05740398,0.156,8,4.16,4.026,85.242,0.186320095,7.072,-0.016503928,56.081148,2.872633814,1.38,0.027386128,61.8,3.834057903,3.60E-07,6.04E-07,74.56,38.01931088,1801.2,239.6261672,162,24.8997992,1.30E-05,5.98E-06,1595.26,1559.15,34.5792,72769,72769,27.1058,3118.299459,19330.2,270,630,60.5,8.027646722
269,0,6.96,0,23.26,0,23.26,23.26,23.26,0,0,0,1473,84,973,36,-0.417046359,-0.312811423,-0.388167588,0.032872552,3.190340554,-0.002093732,1.80460384,1.076514548,-0.012823608,-11.86706633,0.057104357,0.14832902,8.5806,7.26102768,4.23899,83.188558,0.271703996,10.97532357,-0.042097529,54.32170094,9.009708425,1.3663,0.045232705,63.4854,6.52317347,8.54E-08,3.36E-08,101.255,42.20485754,1806.445712,334.7780428,165.7836,29.26586,1.16E-05,5.18E-06,1665.03,1634.05,44.705,-23029.3,53711.3,26.494,2453.054329,26517.7,900,1074,25,7.638992323
270,0,0,0,25,0,37.5,35,2.5,0,0,0,1473,65,873,1,-0.067382366,0.007797911,-0.12769534,0.017075755,7.219793764,0.00639469,0.949375,1.024035186,-0.009761004,-33.47608633,0.036041291,0.09478125,7.9,2.55,4.2775,88.36825,0.18685905,7.82495625,-0.016575142,56.03485325,3.270882399,1.38125,0.029490101,61.2,3.447996918,9.21E-08,3.22E-08,90.775,10.6155188,1886.125,208.2379807,171.25,9.510271764,1.05E-05,4.02E-06,1722.42,1711.57,44.7363,-43253,0,24.4196,3852.531679,19512.3,854,1213,14,8.044627808
271,0,0,0,25,0,37.5,35,2.5,0,0,0,1473,65,923,1,-0.067382366,0.007797911,-0.12769534,0.017075755,7.219793764,0.00639469,0.949375,1.024035186,-0.009761004,-33.47608633,0.036041291,0.09478125,7.9,2.55,4.2775,88.36825,0.18685905,7.82495625,-0.016575142,56.03485325,3.270882399,1.38125,0.029490101,61.2,3.447996918,9.21E-08,3.22E-08,90.775,10.6155188,1886.125,208.2379807,171.25,9.510271764,1.05E-05,4.02E-06,1722.42,1711.57,46.0123,-46482,0,24.4196,3852.531679,19512.3,702,1143,21,8.044627808
272,0,0,0,25,0,37.5,35,2.5,0,0,0,1473,65,973,1,-0.067382366,0.007797911,-0.12769534,0.017075755,7.219793764,0.00639469,0.949375,1.024035186,-0.009761004,-33.47608633,0.036041291,0.09478125,7.9,2.55,4.2775,88.36825,0.18685905,7.82495625,-0.016575142,56.03485325,3.270882399,1.38125,0.029490101,61.2,3.447996918,9.21E-08,3.22E-08,90.775,10.6155188,1886.125,208.2379807,171.25,9.510271764,1.05E-05,4.02E-06,1722.42,1711.57,125.401,-736.7,48966.4,24.4196,3852.531679,19512.3,540,1101,24,8.044627808
273,0,0,0,25,0,37.5,35,2.5,0,0,0,1473,65,1073,1,-0.067382366,0.007797911,-0.12769534,0.017075755,7.219793764,0.00639469,0.949375,1.024035186,-0.009761004,-33.47608633,0.036041291,0.09478125,7.9,2.55,4.2775,88.36825,0.18685905,7.82495625,-0.016575142,56.03485325,3.270882399,1.38125,0.029490101,61.2,3.447996918,9.21E-08,3.22E-08,90.775,10.6155188,1886.125,208.2379807,171.25,9.510271764,1.05E-05,4.02E-06,1722.42,1711.57,32.5381,56250.5,56250.5,24.4196,3852.531679,19512.3,453,1062,34,8.044627808
274,0,0,0,25,0,37.5,35,2.5,0,0,0,1473,65,1173,1,-0.067382366,0.007797911,-0.12769534,0.017075755,7.219793764,0.00639469,0.949375,1.024035186,-0.009761004,-33.47608633,0.036041291,0.09478125,7.9,2.55,4.2775,88.36825,0.18685905,7.82495625,-0.016575142,56.03485325,3.270882399,1.38125,0.029490101,61.2,3.447996918,9.21E-08,3.22E-08,90.775,10.6155188,1886.125,208.2379807,171.25,9.510271764,1.05E-05,4.02E-06,1722.42,1711.57,33.5698,64469.9,64469.9,24.4196,3852.531679,19512.3,412,994,40,8.044627808
275,0,0,0,32,0,0,32,32,0,4,0,1473,70,973,4,-0.133321336,-0.049031104,-0.119399224,0.024817973,3.835939781,-0.00410986,1.4848,1.066975622,-0.010164796,-16.50311939,0.048955835,0.12544,8.24,5.12,4.4104,90.4464,0.216963718,9.567104,-0.02246882,58.1168624,10.02972998,1.37,0.034020691,62.4,5.181877252,8.51E-08,3.52E-08,96.76,11.26942767,1932.16,337.5962963,175.6,17.37388419,1.02E-05,4.80E-06,1667.63,1648.81,34.4831,49046.2,49046.2,24.7019,4316.55,11379.6,775,1205,35,8.383852279
276,0,0,0,32,0,0,32,32,0,4,0,1473,70,1173,1,-0.133321336,-0.049031104,-0.119399224,0.024817973,3.835939781,-0.00410986,1.4848,1.066975622,-0.010164796,-16.50311939,0.048955835,0.12544,8.24,5.12,4.4104,90.4464,0.216963718,9.567104,-0.02246882,58.1168624,10.02972998,1.37,0.034020691,62.4,5.181877252,8.51E-08,3.52E-08,96.76,11.26942767,1932.16,337.5962963,175.6,17.37388419,1.02E-05,4.80E-06,1667.63,1648.81,33.3522,64450.2,64450.2,24.7019,4316.55,11379.6,488,902,39,8.383852279
277,0,16.39,0,16.39,0,16.39,16.39,34.44,0,0,0,0,0,0,0,-0.66389962,-0.525162826,-0.487966043,0.04396841,1.82908524,0.001214691,2.60914049,1.076239994,-0.012909692,-6.677814971,0.073245007,0.188430913,9.3444,11.94227848,4.17776,75.218817,0.345750023,12.92793325,-0.06186747,51.97058809,12.87637219,1.35,0.056361512,66.0166,8.077604327,7.63E-08,3.52E-08,114.7655,60.87913485,1692.019033,420.8088104,158.0374,42.10928381,1.33E-05,5.98E-06,1690.52,1599.74,43.7663,-12068,113973,27.8286,11956.81788,43643.06028,620,1050,17,7.071927319
278,0,16.39,0,16.39,0,16.39,16.39,34.44,0,0,0,0,90,0,0,-0.66389962,-0.525162826,-0.487966043,0.04396841,1.82908524,0.001214691,2.60914049,1.076239994,-0.012909692,-6.677814971,0.073245007,0.188430913,9.3444,11.94227848,4.17776,75.218817,0.345750023,12.92793325,-0.06186747,51.97058809,12.87637219,1.35,0.056361512,66.0166,8.077604327,7.63E-08,3.52E-08,114.7655,60.87913485,1692.019033,420.8088104,158.0374,42.10928381,1.33E-05,5.98E-06,1690.52,1599.74,43.7663,-12068,113973,27.8286,11956.81788,43643.06028,1625,1800,6,7.071927319
279,0,16.39,0,16.39,0,16.39,16.39,34.44,0,0,0,0,90,1073,1,-0.66389962,-0.525162826,-0.487966043,0.04396841,1.82908524,0.001214691,2.60914049,1.076239994,-0.012909692,-6.677814971,0.073245007,0.188430913,9.3444,11.94227848,4.17776,75.218817,0.345750023,12.92793325,-0.06186747,51.97058809,12.87637219,1.35,0.056361512,66.0166,8.077604327,7.63E-08,3.52E-08,114.7655,60.87913485,1692.019033,420.8088104,158.0374,42.10928381,1.33E-05,5.98E-06,1690.52,1599.74,36.9283,-23520.2,63862.1,27.8286,11956.81788,43643.06028,1108,1200,12,7.071927319
280,0,16.39,0,16.39,0,16.39,16.39,34.44,0,0,0,0,90,1273,1,-0.66389962,-0.525162826,-0.487966043,0.04396841,1.82908524,0.001214691,2.60914049,1.076239994,-0.012909692,-6.677814971,0.073245007,0.188430913,9.3444,11.94227848,4.17776,75.218817,0.345750023,12.92793325,-0.06186747,51.97058809,12.87637219,1.35,0.056361512,66.0166,8.077604327,7.63E-08,3.52E-08,114.7655,60.87913485,1692.019033,420.8088104,158.0374,42.10928381,1.33E-05,5.98E-06,1690.52,1599.74,38.8473,-19186.1,82375.9,27.8286,11956.81788,43643.06028,844,1175,23,7.071927319
281,0,16.39,0,16.39,0,16.39,16.39,34.44,0,0,0,0,90,1473,1,-0.66389962,-0.525162826,-0.487966043,0.04396841,1.82908524,0.001214691,2.60914049,1.076239994,-0.012909692,-6.677814971,0.073245007,0.188430913,9.3444,11.94227848,4.17776,75.218817,0.345750023,12.92793325,-0.06186747,51.97058809,12.87637219,1.35,0.056361512,66.0166,8.077604327,7.63E-08,3.52E-08,114.7655,60.87913485,1692.019033,420.8088104,158.0374,42.10928381,1.33E-05,5.98E-06,1690.52,1599.74,41.4684,-14787,101598,27.8286,11956.81788,43643.06028,648,1075,27,7.071927319
282,0,0,0,0,0,33.34,33.33,33.33,0,0,0,1373,0,0,0,-0.024058845,0.043070653,-0.10784835,0.003761113,12.11716935,0.02398023,0.22221111,1.004823055,-0.009133862,-645.6864154,0.021955237,0.060002666,8.9999,1.33346664,4.369991,77.663719,0.035846419,1.437875865,-0.000686374,57.82366711,1.718021436,1.36667,0.028868957,63.9997,3.000074992,7.73E-08,2.05E-08,90.3323,10.01695144,1769.0042,41.51014684,176.666,5.773791331,1.27E-05,8.33E-07,1729.71,1729.44,36.2102,85357.5,85357.5,25.9968,1946.8,19329.2,103,320,49,8.524335238
283,0,0,0,12.5,12.5,50,12.5,12.5,0,0,0,1273,90,0,0,-0.1033301,-0.026225846,-0.207720999,0.020494116,8.758888389,0.006357446,1.203125,1.033605151,-0.011525651,-27.44145264,0.045601438,0.1171875,8,2.375,4.12125,83.84625,0.151285173,5.18828125,-0.010453821,55.9925925,2.453667427,1.3875,0.026111648,61.5,3.302891295,2.62E-07,5.37E-07,76.6,32.57818567,1804.875,204.4339747,165,21.74229226,1.25E-05,5.14E-06,1677.28,1652.84,35.3351,78210.1,78210.1,25.5432,5057.8,19504.9,1330,1400,9,7.970475089
284,0,0,0,12.5,12.5,50,12.5,12.5,0,0,0,1273,90,873,0.05,-0.1033301,-0.026225846,-0.207720999,0.020494116,8.758888389,0.006357446,1.203125,1.033605151,-0.011525651,-27.44145264,0.045601438,0.1171875,8,2.375,4.12125,83.84625,0.151285173,5.18828125,-0.010453821,55.9925925,2.453667427,1.3875,0.026111648,61.5,3.302891295,2.62E-07,5.37E-07,76.6,32.57818567,1804.875,204.4339747,165,21.74229226,1.25E-05,5.14E-06,1677.28,1652.84,31.355,45029.6,45029.6,25.5432,5057.8,19504.9,1140,1131,14,7.970475089
285,0,0,0,12.5,12.5,50,12.5,12.5,0,0,0,1273,90,873,0.11667,-0.1033301,-0.026225846,-0.207720999,0.020494116,8.758888389,0.006357446,1.203125,1.033605151,-0.011525651,-27.44145264,0.045601438,0.1171875,8,2.375,4.12125,83.84625,0.151285173,5.18828125,-0.010453821,55.9925925,2.453667427,1.3875,0.026111648,61.5,3.302891295,2.62E-07,5.37E-07,76.6,32.57818567,1804.875,204.4339747,165,21.74229226,1.25E-05,5.14E-06,1677.28,1652.84,31.355,45029.6,45029.6,25.5432,5057.8,19504.9,950,954,22,7.970475089
286,0,0,0,12.5,12.5,50,12.5,12.5,0,0,0,1273,90,873,0.16667,-0.1033301,-0.026225846,-0.207720999,0.020494116,8.758888389,0.006357446,1.203125,1.033605151,-0.011525651,-27.44145264,0.045601438,0.1171875,8,2.375,4.12125,83.84625,0.151285173,5.18828125,-0.010453821,55.9925925,2.453667427,1.3875,0.026111648,61.5,3.302891295,2.62E-07,5.37E-07,76.6,32.57818567,1804.875,204.4339747,165,21.74229226,1.25E-05,5.14E-06,1677.28,1652.84,31.355,45029.6,45029.6,25.5432,5057.8,19504.9,800,849,30,7.970475089
287,0,0,0,12.5,12.5,50,12.5,12.5,0,0,0,1273,90,873,1,-0.1033301,-0.026225846,-0.207720999,0.020494116,8.758888389,0.006357446,1.203125,1.033605151,-0.011525651,-27.44145264,0.045601438,0.1171875,8,2.375,4.12125,83.84625,0.151285173,5.18828125,-0.010453821,55.9925925,2.453667427,1.3875,0.026111648,61.5,3.302891295,2.62E-07,5.37E-07,76.6,32.57818567,1804.875,204.4339747,165,21.74229226,1.25E-05,5.14E-06,1677.28,1652.84,31.355,45029.6,45029.6,25.5432,5057.8,19504.9,550,700,51,7.970475089
288,0,9.09,0,30.303,0,0,30.303,30.304,0,0,0,1473,79,1073,1,-0.427183887,-0.322221964,-0.344994022,0.035245171,2.024657927,-0.010074946,2.07520853,1.076350134,-0.010836165,-8.723210783,0.065249107,0.165744531,8.75755,9.659827908,4.2263733,83.6813366,0.308212579,12.83893703,-0.054314577,53.85397406,10.67379923,1.3560615,0.047702308,64.24231,7.546254289,8.09E-08,3.86E-08,107.72596,47.74010946,1804.867983,398.7233222,164.4858,34.72548032,1.16E-05,6.16E-06,1629.1,1590.59,46.2328,-26248.7,61426.2,24.9582,42620.63,39577.9,945,1230,37.5,7.565725297
289,0,9.09,0,30.303,0,0,30.303,30.304,0,0,0,1473,79,1473,1,-0.427183887,-0.322221964,-0.344994022,0.035245171,2.024657927,-0.010074946,2.07520853,1.076350134,-0.010836165,-8.723210783,0.065249107,0.165744531,8.75755,9.659827908,4.2263733,83.6813366,0.308212579,12.83893703,-0.054314577,53.85397406,10.67379923,1.3560615,0.047702308,64.24231,7.546254289,8.09E-08,3.86E-08,107.72596,47.74010946,1804.867983,398.7233222,164.4858,34.72548032,1.16E-05,6.16E-06,1629.1,1590.59,36.7929,98650.7,98650.7,24.9582,42620.63,39577.9,324,800,58.3,7.565725297
290,0,0,0,2.3,20.7,42.2,5.9,28.9,0,0,0,1473,0,0,0,-0.097067692,-0.024117272,-0.219117612,0.02169424,5.450500297,0.007757263,1.286341,1.033583563,-0.010829832,-23.01085835,0.054606911,0.14153842,8.384,3.442416,4.04707,79.12341,0.08144647,2.32960061,-0.002804602,56.57412672,2.043158919,1.3826,0.028640199,62.612,3.589772587,3.68E-07,6.59E-07,69.7356,38.7199934,1732.519,155.5027074,162.9,27.00161354,1.42E-05,4.86E-06,1614.94,1572.04,37.602,99680.7,99680.7,29.0885,5317.642192,19498.8,113,372,57.4,8.107776378
291,0,0,0,2.2,24.1,41.1,5.5,27.1,0,0,0,1473,0,0,0,-0.098956279,-0.025912477,-0.220280979,0.022745465,5.32160255,0.005419828,1.390006,1.033563239,-0.010855564,-20.98276745,0.05675689,0.14796546,8.312,3.516568,3.99769,79.05509,0.079953843,2.27711611,-0.002708932,56.48351517,2.019840101,1.3837,0.02809242,62.462,3.536743825,4.14E-07,6.93E-07,66.9888,40.57820387,1723.888,160.4727364,160.99,28.26601747,1.45E-05,5.08E-06,1599.99,1554.39,37.7984,100098,100098,29.1057,5173.894355,19498.7,118,382,57.5,8.072370226
292,0,0,0,2.1,27,40,5.2,25.7,0,0,0,1473,0,0,0,-0.099053811,-0.026260119,-0.220435902,0.023497204,5.22176211,0.00343486,1.467172,1.033545869,-0.010842149,-19.63735471,0.058340707,0.15258265,8.254,3.563708,3.95586,78.98079,0.078462787,2.22501539,-0.002612896,56.41192019,2.000439114,1.38455,0.027656028,62.344,3.493918479,4.53E-07,7.19E-07,64.667,41.95345285,1716.342,164.0710389,159.38,29.20375434,1.48E-05,5.24E-06,1587.5,1540.35,37.9648,100383,100383,29.0977,5048.123641,19498.5,120,394,59,8.044134768
293,0,0,0,2.4,33.9,29.4,5.8,28.5,0,0,0,1473,0,0,0,-0.112375882,-0.038910572,-0.219671918,0.024472866,4.287541773,-0.001671242,1.601178,1.03349634,-0.011132699,-18.5879199,0.063789683,0.16824765,8.241,4.400376,3.86662,78.52957,0.083186089,2.21014317,-0.002891047,56.43607797,2.101345418,1.38285,0.028100203,62.449,3.630766494,5.45E-07,7.59E-07,60.1552,44.85857155,1694.719,170.4207045,156.24,31.20750961,1.55E-05,5.47E-06,1533.04,1486.93,38.36,102302,102302,29.3969,3939.925188,19499.4,138,401,57.9,8.045468192
294,0,0,0,2.4,37.6,25.7,5.8,28.5,0,0,0,1473,0,0,0,-0.114581876,-0.041415885,-0.218709942,0.024803676,3.979229041,-0.004299771,1.645023,1.03347202,-0.011052455,-17.96497739,0.065766476,0.17281197,8.204,4.677136,3.8163,78.34457,0.08317154,2.13595817,-0.002877388,56.40252063,2.133316221,1.38285,0.028220464,62.412,3.673892376,5.94E-07,7.81E-07,57.4838,46.28427109,1683.915,173.3064074,154.39,32.19027264,1.59E-05,5.59E-06,1508.88,1464.52,328.433,102624,102624,27.8129,-1835.072639,13985.3,132,409,57.4,8.029672022
295,0,0,0,25,25,25,0,25,0,0,0,0,0,0,0,-0.119217261,-0.039176117,-0.172046028,0.022310961,5.213916515,-0.011406117,1.5625,1.033452053,-0.011525651,-23.15415368,0.058987415,0.158125,7.75,4,3.935,87.4475,0.195069869,8.121875,-0.018428977,55.36813625,2.7592502,1.3875,0.025,61.25,4.193248542,4.35E-07,6.71E-07,68.2,40.71396157,1809.5,275.8653053,157.5,26.2995564,1.30E-05,6.90E-06,1574.07,1515.51,41.3533,4266.1,100334,25.5476,11311.58,19500.4,269,499,36.1,7.836960368
296,0,0,0,25,25,25,0,25,0,0,0,1173,0,0,0,-0.119217261,-0.039176117,-0.172046028,0.022310961,5.213916515,-0.011406117,1.5625,1.033452053,-0.011525651,-23.15415368,0.058987415,0.158125,7.75,4,3.935,87.4475,0.195069869,8.121875,-0.018428977,55.36813625,2.7592502,1.3875,0.025,61.25,4.193248542,4.35E-07,6.71E-07,68.2,40.71396157,1809.5,275.8653053,157.5,26.2995564,1.30E-05,6.90E-06,1574.07,1515.51,37.9861,8782.8,70173.2,25.5476,11311.58,19500.4,365,639,49.6,7.836960368
297,0,0,0,25,25,25,0,25,0,0,0,1373,0,0,0,-0.119217261,-0.039176117,-0.172046028,0.022310961,5.213916515,-0.011406117,1.5625,1.033452053,-0.011525651,-23.15415368,0.058987415,0.158125,7.75,4,3.935,87.4475,0.195069869,8.121875,-0.018428977,55.36813625,2.7592502,1.3875,0.025,61.25,4.193248542,4.35E-07,6.71E-07,68.2,40.71396157,1809.5,275.8653053,157.5,26.2995564,1.30E-05,6.90E-06,1574.07,1515.51,38.286,6101.8,87163.2,25.5476,11311.58,19500.4,398,702,60.2,7.836960368
298,0,0,0,25,0,25,25,25,0,0,0,1473,0,0,0,-0.115537978,-0.033684327,-0.155485703,0.01629686,5.752836761,0.006388041,1,1.024019943,-0.011525651,-43.39678913,0.041940973,0.11375,8.25,3.75,4.3025,87.4225,0.195309384,8.128125,-0.018471135,56.36692375,3.233921486,1.375,0.028867513,62.25,4.272001873,8.98E-08,3.00E-08,91.25,8.381527307,1871.75,208.2760588,172.5,9.574271078,1.08E-05,3.98E-06,1713.79,1709.85,37.0787,93819.6,93819.6,25.4146,5940.305818,19329.2,176,453,68.8,8.17504351
299,0,9.09,0,18.182,0,18.182,18.182,18.182,18.182,0,0,1273,80,0,0,-0.306800938,-0.213018448,-0.27341887,0.035656993,16.36744954,-0.001455479,1.933790247,1.076467519,-0.014697116,-11.55959721,0.068256268,0.183964567,9.18178,1.520233384,4.071825,74.2032034,0.356268485,14.21980827,-0.065039153,55.00109188,10.53374592,1.359092,0.045824461,65.63622,7.330630836,7.09E-08,4.19E-08,160.4538,132.2738928,1693.008504,380.6876314,157.819,32.50125653,1.29E-05,5.36E-06,1598.89,1262.18,46.1522,-17761,80404.8,27.8965,-6340.73609,22532.69386,1283,1357,8.3,7.621747492
300,0,9.09,0,18.182,0,18.182,18.182,18.182,18.182,0,0,1273,80,1173,0.16667,-0.306800938,-0.213018448,-0.27341887,0.035656993,16.36744954,-0.001455479,1.933790247,1.076467519,-0.014697116,-11.55959721,0.068256268,0.183964567,9.18178,1.520233384,4.071825,74.2032034,0.356268485,14.21980827,-0.065039153,55.00109188,10.53374592,1.359092,0.045824461,65.63622,7.330630836,7.09E-08,4.19E-08,160.4538,132.2738928,1693.008504,380.6876314,157.819,32.50125653,1.29E-05,5.36E-06,1598.89,1262.18,43.5489,-20733.86373,70796.33627,27.8965,-6340.73609,22532.69386,1019,1045,15.7,7.621747492
301,0,9.09,0,18.182,0,18.182,18.182,18.182,18.182,0,0,1273,80,1173,0.5,-0.306800938,-0.213018448,-0.27341887,0.035656993,16.36744954,-0.001455479,1.933790247,1.076467519,-0.014697116,-11.55959721,0.068256268,0.183964567,9.18178,1.520233384,4.071825,74.2032034,0.356268485,14.21980827,-0.065039153,55.00109188,10.53374592,1.359092,0.045824461,65.63622,7.330630836,7.09E-08,4.19E-08,160.4538,132.2738928,1693.008504,380.6876314,157.819,32.50125653,1.29E-05,5.36E-06,1598.89,1262.18,43.5489,-20733.86373,70796.33627,27.8965,-6340.73609,22532.69386,956,988,18.5,7.621747492
302,0,9.09,0,18.182,0,18.182,18.182,18.182,18.182,0,0,1273,80,1173,1,-0.306800938,-0.213018448,-0.27341887,0.035656993,16.36744954,-0.001455479,1.933790247,1.076467519,-0.014697116,-11.55959721,0.068256268,0.183964567,9.18178,1.520233384,4.071825,74.2032034,0.356268485,14.21980827,-0.065039153,55.00109188,10.53374592,1.359092,0.045824461,65.63622,7.330630836,7.09E-08,4.19E-08,160.4538,132.2738928,1693.008504,380.6876314,157.819,32.50125653,1.29E-05,5.36E-06,1598.89,1262.18,43.5489,-20733.86373,70796.33627,27.8965,-6340.73609,22532.69386,793,870,21.5,7.621747492
303,0,9.09,0,18.182,0,18.182,18.182,18.182,18.182,0,0,1273,80,1173,5,-0.306800938,-0.213018448,-0.27341887,0.035656993,16.36744954,-0.001455479,1.933790247,1.076467519,-0.014697116,-11.55959721,0.068256268,0.183964567,9.18178,1.520233384,4.071825,74.2032034,0.356268485,14.21980827,-0.065039153,55.00109188,10.53374592,1.359092,0.045824461,65.63622,7.330630836,7.09E-08,4.19E-08,160.4538,132.2738928,1693.008504,380.6876314,157.819,32.50125653,1.29E-05,5.36E-06,1598.89,1262.18,43.5489,-20733.86373,70796.33627,27.8965,-6340.73609,22532.69386,608,749,28.1,7.621747492
304,0,0,0,20,10,40,20,10,0,0,0,1473,70,873,0.5,-0.111206165,-0.032347655,-0.181683923,0.020504732,8.266242016,0.002826353,1.26,1.033588578,-0.012228302,-29.08425578,0.045728429,0.1215,7.9,2.72,4.146,86.389,0.177716671,6.9731,-0.015151375,55.8870035,2.790434097,1.385,0.02663568,61.3,3.411031389,2.29E-07,4.70E-07,80.68,29.68577783,1838.7,220.7175338,166,19.5904003,1.18E-05,5.18E-06,1673.05,1653.37,36.0501,44753.3,44753.3,25.061,2192.945654,19509.6,1060,1084,27.5,7.972467903
305,0,0,0,20,10,40,20,10,0,0,0,1473,70,973,0.5,-0.111206165,-0.032347655,-0.181683923,0.020504732,8.266242016,0.002826353,1.26,1.033588578,-0.012228302,-29.08425578,0.045728429,0.1215,7.9,2.72,4.146,86.389,0.177716671,6.9731,-0.015151375,55.8870035,2.790434097,1.385,0.02663568,61.3,3.411031389,2.29E-07,4.70E-07,80.68,29.68577783,1838.7,220.7175338,166,19.5904003,1.18E-05,5.18E-06,1673.05,1653.37,32.096,52484.2,52484.2,25.061,2192.945654,19509.6,589,865,69.1,7.972467903
306,0,0,0,20,10,40,20,10,0,0,0,1473,70,1073,0.5,-0.111206165,-0.032347655,-0.181683923,0.020504732,8.266242016,0.002826353,1.26,1.033588578,-0.012228302,-29.08425578,0.045728429,0.1215,7.9,2.72,4.146,86.389,0.177716671,6.9731,-0.015151375,55.8870035,2.790434097,1.385,0.02663568,61.3,3.411031389,2.29E-07,4.70E-07,80.68,29.68577783,1838.7,220.7175338,166,19.5904003,1.18E-05,5.18E-06,1673.05,1653.37,33.1081,60644.6,60644.6,25.061,2192.945654,19509.6,375,785,77.5,7.972467903
307,0.5,0,0,19.9,19.9,19.9,19.9,19.9,0,0,0,1473,86,1373,1,-0.163557284,-0.078284217,-0.20038513,0.035930583,4.779029414,-0.002380879,1.756573,1.347455607,-0.013575679,-10.5155754,0.060539641,0.16127955,8.03,5.145344,4.04272,87.07229,0.347899235,8.82259535,-0.030070597,55.86079576,4.498778709,1.3766,0.060107431,61.966,4.629069868,4.08E-07,9.69E-07,74.8872,38.22660604,1811.194,285.9674434,161.355,26.80702567,1.29E-05,5.97E-06,1587.78,1513.47,39.0324,90725.6,90725.6,27.0954,2826.641765,19330.2,225,655,38,8.005822671
308,0,2.44,0,24.39,0,24.39,24.39,24.39,0,0,0,0,0,0,0,-0.221224113,-0.13788874,-0.255947269,0.023847132,4.470149288,0.003415545,1.29696264,1.076656415,-0.012198052,-21.4495495,0.048009425,0.126596295,8.3659,5.04512028,4.280235,85.938187,0.224587293,9.184407423,-0.027441024,55.64992035,6.086406139,1.37195,0.035905956,62.6831,5.233194328,8.82E-08,3.14E-08,94.7575,26.71151371,1848.855968,263.0701303,170.1454,19.47316687,1.11E-05,4.46E-06,1698.2,1686.4,39.6199,116883,116883,26.6678,8462.065716,24311.8,199,531,60,7.983333907
309,0,2.44,0,24.39,0,24.39,24.39,24.39,0,0,0,0,63,1073,1,-0.221224113,-0.13788874,-0.255947269,0.023847132,4.470149288,0.003415545,1.29696264,1.076656415,-0.012198052,-21.4495495,0.048009425,0.126596295,8.3659,5.04512028,4.280235,85.938187,0.224587293,9.184407423,-0.027441024,55.64992035,6.086406139,1.37195,0.035905956,62.6831,5.233194328,8.82E-08,3.14E-08,94.7575,26.71151371,1848.855968,263.0701303,170.1454,19.47316687,1.11E-05,4.46E-06,1698.2,1686.4,32.5305,61796.4,61796.4,26.6678,8462.065716,24311.8,366,715,46,7.983333907
310,0,3.125,0,31.25,0,0,31.25,31.25,0,3.125,0,1473,80,0,0,-0.252417772,-0.165457427,-0.231840672,0.029627764,3.035945674,-0.006736573,1.740234375,1.076449119,-0.010866917,-12.37965594,0.055370897,0.140576172,8.40625,6.77734375,4.3596875,88.2528125,0.25175726,10.85303711,-0.034668703,56.84839027,11.00618754,1.365625,0.040598023,63,6.202492574,8.35E-08,3.63E-08,100.75,30.43398013,1893.420938,375.3567404,172.0625,26.04056073,1.07E-05,5.37E-06,1654.45,1632.13,36.9349,93760.9,93760.9,25.196,16121.65149,12050.31149,1367,1493,9.1,8.111059836
311,0,3.125,0,31.25,0,0,31.25,31.25,0,3.125,0,1473,80,998,1,-0.252417772,-0.165457427,-0.231840672,0.029627764,3.035945674,-0.006736573,1.740234375,1.076449119,-0.010866917,-12.37965594,0.055370897,0.140576172,8.40625,6.77734375,4.3596875,88.2528125,0.25175726,10.85303711,-0.034668703,56.84839027,11.00618754,1.365625,0.040598023,63,6.202492574,8.35E-08,3.63E-08,100.75,30.43398013,1893.420938,375.3567404,172.0625,26.04056073,1.07E-05,5.37E-06,1654.45,1632.13,37.2507,55154.4,55154.4,25.196,16121.65149,12050.31149,1101,1307,22.1,8.111059836
312,0,3.125,0,31.25,0,0,31.25,31.25,0,3.125,0,1473,80,1023,1,-0.252417772,-0.165457427,-0.231840672,0.029627764,3.035945674,-0.006736573,1.740234375,1.076449119,-0.010866917,-12.37965594,0.055370897,0.140576172,8.40625,6.77734375,4.3596875,88.2528125,0.25175726,10.85303711,-0.034668703,56.84839027,11.00618754,1.365625,0.040598023,63,6.202492574,8.35E-08,3.63E-08,100.75,30.43398013,1893.420938,375.3567404,172.0625,26.04056073,1.07E-05,5.37E-06,1654.45,1632.13,37.4455,56855.1,56855.1,25.196,16121.65149,12050.31149,842,1201,38,8.111059836
