Repository: ZZN-ctrl/Material-evolutionary-optimization-with-LLM

1. AL.csv is the AL dataset ouput from evolutionary optimization

2. HEA.csv is the HEA dataset output from evolutionary optimization

3. Merged_Data.csv is the dataset after merging 

4. LLM_coding_prompt_step2_HEA.txt & LLM_coding_prompt_step2_AL.txt use the training data of HEA (K1) and Al (K2) to generate K3 and K4

5. This two txt documents include the coding part, the prompt string part and K3, K4

6. LLM_coding_prompt_step3_evaluation.txt represents the LLM evaluation for the merged data. This document include the coding part and prompt string part

7.

File: HEA-dataset-12Dec2024-me.csv (part 5 of 7)
,C,Al,V,Cr,Mn,Fe,Co,Ni,Cu,Mo,Ti,Hom_Temp(K),CR(%),Anneal_Temp(K),Anneal_Time(h),Miedema_dH_inter,Miedema_dH_amor,Miedema_dH_ss_min,Yang delta,Yang omega,APE mean,Radii local mismatch,Radii gamma,Configuration entropy,Lambda entropy,Electronegativity delta,Electronegativity local mismatch,VEC mean,Mixing enthalpy,Mean cohesive energy,Shear modulus mean,Shear modulus delta,Shear modulus local mismatch,Shear modulus strength model,mean atomic_mass,std_dev atomic_mass,mean atomic_radius,std_dev atomic_radius,mean mendeleev_no,std_dev mendeleev_no,mean electrical_resistivity,std_dev electrical_resistivity,mean thermal_conductivity,std_dev thermal_conductivity,mean melting_point,std_dev melting_point,mean bulk_modulus,std_dev bulk_modulus,mean coefficient_of_linear_thermal_expansion,std_dev coefficient_of_linear_thermal_expansion,Liquidus,Solidus,AnnealT Specific heat,AnnealT Gibbs (BCC-FCC),AnnealT Gibbs (HCP-FCC),RoomT Specific heat,RoomT Gibbs (BCC-FCC),RoomT Gibbs (HCP-FCC),YS,UTS,Elongation,Density
313,0,3.125,0,31.25,0,0,31.25,31.25,0,3.125,0,1473,80,1073,1,-0.252417772,-0.165457427,-0.231840672,0.029627764,3.035945674,-0.006736573,1.740234375,1.076449119,-0.010866917,-12.37965594,0.055370897,0.140576172,8.40625,6.77734375,4.3596875,88.2528125,0.25175726,10.85303711,-0.034668703,56.84839027,11.00618754,1.365625,0.040598023,63,6.202492574,8.35E-08,3.63E-08,100.75,30.43398013,1893.420938,375.3567404,172.0625,26.04056073,1.07E-05,5.37E-06,1654.45,1632.13,37.8138,60332,60332,25.196,16121.65149,12050.31149,757,1170,46.1,8.111059836
314,0,3.125,0,31.25,0,0,31.25,31.25,0,3.125,0,1473,80,1173,1,-0.252417772,-0.165457427,-0.231840672,0.029627764,3.035945674,-0.006736573,1.740234375,1.076449119,-0.010866917,-12.37965594,0.055370897,0.140576172,8.40625,6.77734375,4.3596875,88.2528125,0.25175726,10.85303711,-0.034668703,56.84839027,11.00618754,1.365625,0.040598023,63,6.202492574,8.35E-08,3.63E-08,100.75,30.43398013,1893.420938,375.3567404,172.0625,26.04056073,1.07E-05,5.37E-06,1654.45,1632.13,33.3399,68062,68062,25.196,16121.65149,12050.31149,661,1048,48,8.111059836
315,0,6.96,0,23.26,0,23.26,23.26,23.26,0,0,0,1373,90,1073,1,-0.417046359,-0.312811423,-0.388167588,0.032872552,3.190340554,-0.002093732,1.80460384,1.076514548,-0.012823608,-11.86706633,0.057104357,0.14832902,8.5806,7.26102768,4.23899,83.188558,0.271703996,10.97532357,-0.042097529,54.32170094,9.009708425,1.3663,0.045232705,63.4854,6.52317347,8.54E-08,3.36E-08,101.255,42.20485754,1806.445712,334.7780428,165.7836,29.26586,1.16E-05,5.18E-06,1665.03,1635.29,36.8142,-21504.7,62463.4,26.494,2453.054329,26517.7,860,1050,48,7.638992323
316,0,6.96,0,23.26,0,23.26,23.26,23.26,0,0,0,1373,90,1173,1,-0.417046359,-0.312811423,-0.388167588,0.032872552,3.190340554,-0.002093732,1.80460384,1.076514548,-0.012823608,-11.86706633,0.057104357,0.14832902,8.5806,7.26102768,4.23899,83.188558,0.271703996,10.97532357,-0.042097529,54.32170094,9.009708425,1.3663,0.045232705,63.4854,6.52317347,8.54E-08,3.36E-08,101.255,42.20485754,1806.445712,334.7780428,165.7836,29.26586,1.16E-05,5.18E-06,1665.03,1635.29,37.1839,-19380.4,71669.4,26.494,2453.054329,26517.7,690,930,51,7.638992323
317,0,6.96,0,23.26,0,23.26,23.26,23.26,0,0,0,1373,90,1273,1,-0.417046359,-0.312811423,-0.388167588,0.032872552,3.190340554,-0.002093732,1.80460384,1.076514548,-0.012823608,-11.86706633,0.057104357,0.14832902,8.5806,7.26102768,4.23899,83.188558,0.271703996,10.97532357,-0.042097529,54.32170094,9.009708425,1.3663,0.045232705,63.4854,6.52317347,8.54E-08,3.36E-08,101.255,42.20485754,1806.445712,334.7780428,165.7836,29.26586,1.16E-05,5.18E-06,1665.03,1635.29,37.7018,-17046.4,81058.4,26.494,2453.054329,26517.7,550,800,64,7.638992323
318,0,6.96,0,23.26,0,23.26,23.26,23.26,0,0,0,1373,90,1373,1,-0.417046359,-0.312811423,-0.388167588,0.032872552,3.190340554,-0.002093732,1.80460384,1.076514548,-0.012823608,-11.86706633,0.057104357,0.14832902,8.5806,7.26102768,4.23899,83.188558,0.271703996,10.97532357,-0.042097529,54.32170094,9.009708425,1.3663,0.045232705,63.4854,6.52317347,8.54E-08,3.36E-08,101.255,42.20485754,1806.445712,334.7780428,165.7836,29.26586,1.16E-05,5.18E-06,1665.03,1635.29,38.125,-14553.2,90591.8,26.494,2453.054329,26517.7,260,620,87,7.638992323
319,0,16.67,0,16.67,0,33.33,0,33.33,0,0,0,0,0,0,0,-0.537584312,-0.415513463,-0.448738981,0.044233748,1.689836122,0.000825112,2.63921108,1.076229788,-0.011055189,-5.650132935,0.071418264,0.184735442,9.1667,11.11228876,4.154959,76.071224,0.346195938,13.23602524,-0.062569156,51.34122107,13.09064112,1.35833,0.062791121,65.5003,8.694055307,8.30E-08,3.69E-08,111.8386,65.13608663,1698.564149,441.4053266,155.9962,42.86171991,1.31E-05,6.28E-06,1573.49,1566.32,41.3927,-16839,107660,25.9449,27000.34888,50379.6,780,1228,17,6.908328839
320,0,16.665,0,16.665,0,16.67,16.67,33.33,0,0,0,0,0,0,0,-0.672549429,-0.532174056,-0.492930575,0.044230023,1.829139243,0.000832023,2.638744433,1.076230012,-0.012975938,-6.6329152,0.073453607,0.189435222,9.33325,11.99896666,4.1733495,75.2220415,0.348623997,13.09159897,-0.062764179,51.8576588,12.91335015,1.3500025,0.056692849,65.99965,8.123688921,7.63E-08,3.55E-08,115.16415,61.13441856,1691.421476,423.2398489,157.6684,42.23043265,1.33E-05,6.02E-06,1701.87,1600.53,44.4435,-11856,113835,27.9222,11884.0141,44088.33502,545,1074,16.7,7.044327711
321,0,16.39,0,16.39,0,16.39,16.39,34.44,0,0,0,0,0,0,0,-0.66389962,-0.525162826,-0.487966043,0.04396841,1.82908524,0.001214691,2.60914049,1.076239994,-0.012909692,-6.677814971,0.073245007,0.188430913,9.3444,11.94227848,4.17776,75.218817,0.345750023,12.92793325,-0.06186747,51.97058809,12.87637219,1.35,0.056361512,66.0166,8.077604327,7.63E-08,3.52E-08,114.7655,60.87913485,1692.019033,420.8088104,158.0374,42.10928381,1.33E-05,5.98E-06,1690.52,1599.74,43.7663,-12068,113973,27.8286,11956.81788,43643.06028,545,1050,17.6,7.071927319
322,0,16.13,0,16.13,0,16.13,16.13,35.48,0,0,0,0,0,0,0,-0.655424797,-0.518275861,-0.483102012,0.043716962,1.829297438,0.001576451,2.58075161,1.076249455,-0.012843506,-6.720222068,0.073031492,0.187412857,9.3548,11.88368072,4.18192,75.216139,0.343009013,12.77165641,-0.061015537,52.07723428,12.8417793,1.35,0.056053718,66.0322,8.034712082,7.62E-08,3.51E-08,114.3885,60.64115522,1692.589811,418.5420968,158.3858,41.99591318,1.33E-05,5.95E-06,1679.74,1599.04,43.2064,-12203,114199,27.7516,12171.22142,43299.62229,545,1124,20.3,7.098066459
323,0,12.28,0,17.54,0,35.1,17.54,17.54,0,0,0,0,0,0,0,-0.56724971,-0.438686087,-0.4816861,0.04050951,2.59204733,-0.005464535,2.27133184,1.07640504,-0.012811634,-7.807114642,0.062726097,0.16025074,8.7894,8.62921712,4.186494,78.91579,0.308506248,11.86652729,-0.052334275,52.66674864,11.27984654,1.36404,0.055228407,64.2102,7.624151314,8.38E-08,3.49E-08,106.927,55.27651168,1745.861516,387.8381385,160.2108,36.79766968,1.25E-05,5.62E-06,1747.7,1654.79,46.5851,-121677,0,33.4669,17089.10719,43628.40012,866,1223,7.9,7.204224804
324,0,0,0,15,0,20,35,20,0,10,0,1473,0,0,0,-0.142565378,-0.056797193,-0.155980905,0.033340246,6.454014103,-0.000360723,1.8075,1.067000185,-0.012687492,-11.41400781,0.041403294,0.110575,8.25,3.82,4.5775,87.146,0.195068352,8.0237,-0.017105626,60.92771325,13.62953548,1.3775,0.038241578,62.15,4.266835168,8.00E-08,2.86E-08,97.2,17.92723127,1943.2,400.4813444,180,20.76951008,1.08E-05,3.97E-06,1671.31,1656.48,36.0362,94722.5,94722.5,25.3636,4935.243576,19387.6,350,720,21.9,8.589837163
325,0,0,0,15,0,20,35,20,0,10,0,1473,70,1123,0.16667,-0.142565378,-0.056797193,-0.155980905,0.033340246,6.454014103,-0.000360723,1.8075,1.067000185,-0.012687492,-11.41400781,0.041403294,0.110575,8.25,3.82,4.5775,87.146,0.195068352,8.0237,-0.017105626,60.92771325,13.62953548,1.3775,0.038241578,62.15,4.266835168,8.00E-08,2.86E-08,97.2,17.92723127,1943.2,400.4813444,180,20.76951008,1.08E-05,3.97E-06,1671.31,1656.48,37.6784,63995.9,63995.9,25.3636,4935.243576,19387.6,1212,1360,14.9,8.589837163
326,0,0,0,15,0,20,35,20,0,10,0,1473,70,1173,0.16667,-0.142565378,-0.056797193,-0.155980905,0.033340246,6.454014103,-0.000360723,1.8075,1.067000185,-0.012687492,-11.41400781,0.041403294,0.110575,8.25,3.82,4.5775,87.146,0.195068352,8.0237,-0.017105626,60.92771325,13.62953548,1.3775,0.038241578,62.15,4.266835168,8.00E-08,2.86E-08,97.2,17.92723127,1943.2,400.4813444,180,20.76951008,1.08E-05,3.97E-06,1671.31,1656.48,38.5183,68135.1,68135.1,25.3636,4935.243576,19387.6,1028,1249,18.3,8.589837163
327,0,0,0,15,0,20,35,20,0,10,0,1473,70,1273,0.16667,-0.142565378,-0.056797193,-0.155980905,0.033340246,6.454014103,-0.000360723,1.8075,1.067000185,-0.012687492,-11.41400781,0.041403294,0.110575,8.25,3.82,4.5775,87.146,0.195068352,8.0237,-0.017105626,60.92771325,13.62953548,1.3775,0.038241578,62.15,4.266835168,8.00E-08,2.86E-08,97.2,17.92723127,1943.2,400.4813444,180,20.76951008,1.08E-05,3.97E-06,1671.31,1656.48,33.9711,76596.3,76596.3,25.3636,4935.243576,19387.6,879,1194,25.4,8.589837163
328,0,0,0,25,0,25,25,25,0,0,0,0,0,0,0,-0.115537978,-0.033684327,-0.155485703,0.01629686,5.752836761,0.006388041,1,1.024019943,-0.011525651,-43.39678913,0.041940973,0.11375,8.25,3.75,4.3025,87.4225,0.195309384,8.128125,-0.018471135,56.36692375,3.233921486,1.375,0.028867513,62.25,4.272001873,8.98E-08,3.00E-08,91.25,8.381527307,1871.75,208.2760588,172.5,9.574271078,1.08E-05,3.98E-06,1713.79,1709.85,40.1259,116308,116308,25.4146,5940.305818,19329.2,155,472,58.9,8.17504351
329,0,0,0,24.39,0,24.39,24.39,24.39,0,2.44,0,0,0,0,0,-0.127460195,-0.044662559,-0.162333588,0.022117416,5.928652898,0.003446465,1.24935336,1.067103411,-0.012198052,-24.93570837,0.042667607,0.115884207,8.1951,3.90249756,4.363927,88.114911,0.197740653,8.42253992,-0.018735782,57.33250681,7.681585943,1.37683,0.031250881,62.0975,4.331051568,8.89E-08,3.00E-08,92.4151,11.78066827,1896.7417,272.910937,173.903,13.8363502,1.06E-05,4.04E-06,1698.68,1688.1,39.6769,114714,114714,25.4175,5790.873481,19387.6,199,479,51.1,8.242599888
330,0,0,0,23.81,0,23.81,23.81,23.81,0,4.76,0,0,0,0,0,-0.138958156,-0.054235266,-0.166108295,0.02625077,5.980245801,0.000647122,1.47374376,1.067048434,-0.012568222,-18.23852709,0.043298105,0.117685687,8.1429,4.03617596,4.422333,88.773269,0.199662921,8.679616684,-0.018985244,58.25060218,10.08834578,1.37857,0.033209054,61.9525,4.38241122,8.81E-08,3.00E-08,93.5229,14.11233827,1920.5043,319.1843745,175.237,16.71353304,1.05E-05,4.09E-06,1685.19,1671.3,39.2952,113053,113053,25.3946,5835.830215,19387.6,255,590,55.1,8.305750453
331,0,0,0,23.26,0,23.26,23.26,23.26,0,6.96,0,0,0,0,0,-0.149510276,-0.06240542,-0.167730486,0.029452041,6.00006508,-0.002009621,1.67509216,1.066996405,-0.012823608,-14.78357384,0.043843553,0.119188892,8.0934,4.15274736,4.477718,89.397574,0.20115878,8.902812916,-0.019215136,59.12120986,11.81494408,1.38022,0.034849052,61.815,4.427330401,8.73E-08,3.01E-08,94.5734,15.89165264,1943.0378,355.1140572,176.502,18.89621406,1.04E-05,4.14E-06,1673.31,1658.31,38.9783,111642,111642,25.3729,5891.168296,19387.6,305,710,49.3,8.364682947
332,0,0,0,23.26,0,23.26,23.26,23.26,0,6.96,0,0,60,1123,1,-0.149510276,-0.06240542,-0.167730486,0.029452041,6.00006508,-0.002009621,1.67509216,1.066996405,-0.012823608,-14.78357384,0.043843553,0.119188892,8.0934,4.15274736,4.477718,89.397574,0.20115878,8.902812916,-0.019215136,59.12120986,11.81494408,1.38022,0.034849052,61.815,4.427330401,8.73E-08,3.01E-08,94.5734,15.89165264,1943.0378,355.1140572,176.502,18.89621406,1.04E-05,4.14E-06,1673.31,1658.31,35.5272,63618.1,63618.1,25.3729,5891.168296,19387.6,816,1187,18.9,8.364682947
333,0,0,0,23.26,0,23.26,23.26,23.26,0,6.96,0,0,60,1173,5,-0.149510276,-0.06240542,-0.167730486,0.029452041,6.00006508,-0.002009621,1.67509216,1.066996405,-0.012823608,-14.78357384,0.043843553,0.119188892,8.0934,4.15274736,4.477718,89.397574,0.20115878,8.902812916,-0.019215136,59.12120986,11.81494408,1.38022,0.034849052,61.815,4.427330401,8.73E-08,3.01E-08,94.5734,15.89165264,1943.0378,355.1140572,176.502,18.89621406,1.04E-05,4.14E-06,1673.31,1658.31,36.0131,67727.5,67727.5,25.3729,5891.168296,19387.6,647,1042,32.5,8.364682947
334,0,8,0,17,0,17,17,33,8,0,0,0,0,0,0,-0.353189158,-0.254394637,-0.310507467,0.033895313,4.700257469,0.000904277,1.784,1.076507897,-0.013914919,-12.11159657,0.065342576,0.171798,9.13,5.1292,4.1865,77.1929,0.305802373,11.836493,-0.050933105,54.96265524,9.89018371,1.359,0.044520351,65.21,6.833571603,7.61E-08,3.66E-08,127.41,100.576546,1732.5692,351.1724863,163.38,31.83093128,1.26E-05,5.08E-06,1625.92,1349.13,37.1322,-17512.5,91165.5,26.7321,3936.672101,27707.95401,357,459,9,7.728374392
335,0,8,0,17,0,17,17,33,8,0,0,1423,0,0,0,-0.353189158,-0.254394637,-0.310507467,0.033895313,4.700257469,0.000904277,1.784,1.076507897,-0.013914919,-12.11159657,0.065342576,0.171798,9.13,5.1292,4.1865,77.1929,0.305802373,11.836493,-0.050933105,54.96265524,9.89018371,1.359,0.044520351,65.21,6.833571603,7.61E-08,3.66E-08,127.41,100.576546,1732.5692,351.1724863,163.38,31.83093128,1.26E-05,5.08E-06,1625.92,1349.13,39.6232,97938.5,97938.5,26.7321,3936.672101,27707.95401,215,489,39,7.728374392
336,0,0,0,10,30,50,10,0,0,0,0,1473,0,0,0,-0.030350449,0.035824945,-0.151766902,0.025322092,18.53935229,-0.004309323,1.62,1.03351308,-0.0097131,-15.14811952,0.049481287,0.1245,7.6,0.92,3.865,83.028,0.138161537,4.3752,-0.008396518,55.496843,2.000255793,1.395,0.01875,60.6,2.031009601,5.01E-07,7.69E-07,61.74,44.89613708,1756,238.3379953,155,29.18154382,1.42E-05,6.68E-06,1630.7,1605.53,38.4085,94627.3,94627.3,27.858,-12774.4,0,250,730,50,7.772665266
337,0,0,0,10,30,50,10,0,0,0,0,1473,60,1173,0.0833,-0.030350449,0.035824945,-0.151766902,0.025322092,18.53935229,-0.004309323,1.62,1.03351308,-0.0097131,-15.14811952,0.049481287,0.1245,7.6,0.92,3.865,83.028,0.138161537,4.3752,-0.008396518,55.496843,2.000255793,1.395,0.01875,60.6,2.031009601,5.01E-07,7.69E-07,61.74,44.89613708,1756,238.3379953,155,29.18154382,1.42E-05,6.68E-06,1630.7,1605.53,35.1902,67853.7,67853.7,27.858,-12774.4,0,330,870,75,7.772665266
338,0,0,0,10,30,50,10,0,0,0,0,1473,60,1173,0.5,-0.030350449,0.035824945,-0.151766902,0.025322092,18.53935229,-0.004309323,1.62,1.03351308,-0.0097131,-15.14811952,0.049481287,0.1245,7.6,0.92,3.865,83.028,0.138161537,4.3752,-0.008396518,55.496843,2.000255793,1.395,0.01875,60.6,2.031009601,5.01E-07,7.69E-07,61.74,44.89613708,1756,238.3379953,155,29.18154382,1.42E-05,6.68E-06,1630.7,1605.53,35.1902,67853.7,67853.7,27.858,-12774.4,0,280,800,65,7.772665266
339,0,0,0,33.34,0,0,33.33,33.33,0,0,0,1473,60,1173,2,-0.117254555,-0.034588632,-0.111550248,0.017010567,3.534505209,0.0004836,1.11118887,1.023986137,-0.009133862,-31.56580465,0.048004922,0.122231109,8.3331,4.88937768,4.309979,89.392731,0.216126611,9.256435264,-0.022712982,56.54044385,3.937933071,1.36667,0.028868957,62.6661,5.131814148,8.63E-08,3.57E-08,94.9999,4.582362949,1892.0288,250.2282562,173.332,11.54758266,1.04E-05,4.80E-06,1691.24,1685.35,33.5167,63939.2,63939.2,24.7855,4319.85,11382.9,339,810,88.4,8.278201229
340,0,0,0,32.26,0,0,32.26,32.26,0,3.22,0,1473,60,1173,2,-0.130169788,-0.046356456,-0.118299223,0.02355549,3.79842663,-0.003212729,1.41466552,1.066993305,-0.010022904,-18.06380592,0.048782165,0.124865556,8.2582,5.077724,4.390822,90.240402,0.216854938,9.51081126,-0.022511903,57.80954941,9.219918345,1.36935,0.033136633,62.452,5.172703193,8.53E-08,3.53E-08,96.4168,10.37210725,1924.3288,323.3595793,175.158,16.46143843,1.03E-05,4.80E-06,1672.26,1655.45,33.3843,64420.8,64420.8,24.7177,4325.35,11388.4,465,912,70.5,8.363517221
341,0,0,0,31.25,0,0,31.25,31.25,0,6.25,0,1473,60,1173,2,-0.142511251,-0.056452684,-0.121572126,0.028019219,3.92368717,-0.006699055,1.6796875,1.066924677,-0.01050674,-13.3830754,0.049424224,0.126953125,8.1875,5.234375,4.466875,91.040625,0.217133434,9.717382813,-0.02235298,59.00334219,11.96412723,1.371875,0.036324158,62.25,5.206833117,8.44E-08,3.49E-08,97.75,13.41640786,1954.75,373.7016041,176.875,19.6497102,1.01E-05,4.81E-06,1654.3,1630.98,36.1584,64588.6,64588.6,24.658,4252.14,11315.2,644,1071,29.5,8.441862649
342,0,0,0,19.88,18.39,21.04,19.89,20.8,0,0,0,0,0,0,0,-0.158952343,-0.074060249,-0.197462954,0.022175182,5.831696036,-0.003053804,1.48689793,1.033523502,-0.01337175,-27.19279653,0.056521505,0.153663663,8.0334,4.13840028,4.049271,85.234134,0.185773953,7.0620181,-0.01639961,56.11975884,2.874211893,1.379655,0.027469494,61.8656,3.856810969,3.38E-07,5.86E-07,75.77162,36.8280386,1804.8417,235.9443038,162.886,24.23752185,1.28E-05,5.84E-06,1605.03,1569.6,39.3431,109301,109301,26.9033,3103.92292,19343.9,189,350,52.3,8.042258956
343,0,0,0,19.88,18.39,21.04,19.89,20.8,0,0,0,1373,60,0,0,-0.158952343,-0.074060249,-0.197462954,0.022175182,5.831696036,-0.003053804,1.48689793,1.033523502,-0.01337175,-27.19279653,0.056521505,0.153663663,8.0334,4.13840028,4.049271,85.234134,0.185773953,7.0620181,-0.01639961,56.11975884,2.874211893,1.379655,0.027469494,61.8656,3.856810969,3.38E-07,5.86E-07,75.77162,36.8280386,1804.8417,235.9443038,162.886,24.23752185,1.28E-05,5.84E-06,1605.03,1569.6,36.7913,90619.8,90619.8,26.9033,3103.92292,19343.9,856,883,11.5,8.042258956
344,0,0,0,19.88,18.39,21.04,19.89,20.8,0,0,0,1373,60,973,1,-0.158952343,-0.074060249,-0.197462954,0.022175182,5.831696036,-0.003053804,1.48689793,1.033523502,-0.01337175,-27.19279653,0.056521505,0.153663663,8.0334,4.13840028,4.049271,85.234134,0.185773953,7.0620181,-0.01639961,56.11975884,2.874211893,1.379655,0.027469494,61.8656,3.856810969,3.38E-07,5.86E-07,75.77162,36.8280386,1804.8417,235.9443038,162.886,24.23752185,1.28E-05,5.84E-06,1605.03,1569.6,32.3571,55804.9,55804.9,26.9033,3103.92292,19343.9,816,855,16.7,8.042258956
345,0,0,0,19.88,18.39,21.04,19.89,20.8,0,0,0,1373,60,1073,1,-0.158952343,-0.074060249,-0.197462954,0.022175182,5.831696036,-0.003053804,1.48689793,1.033523502,-0.01337175,-27.19279653,0.056521505,0.153663663,8.0334,4.13840028,4.049271,85.234134,0.185773953,7.0620181,-0.01639961,56.11975884,2.874211893,1.379655,0.027469494,61.8656,3.856810969,3.38E-07,5.86E-07,75.77162,36.8280386,1804.8417,235.9443038,162.886,24.23752185,1.28E-05,5.84E-06,1605.03,1569.6,33.4123,64057.6,64057.6,26.9033,3103.92292,19343.9,818,876,6.2,8.042258956
346,0,0,0,19.88,18.39,21.04,19.89,20.8,0,0,0,1373,60,1173,1,-0.158952343,-0.074060249,-0.197462954,0.022175182,5.831696036,-0.003053804,1.48689793,1.033523502,-0.01337175,-27.19279653,0.056521505,0.153663663,8.0334,4.13840028,4.049271,85.234134,0.185773953,7.0620181,-0.01639961,56.11975884,2.874211893,1.379655,0.027469494,61.8656,3.856810969,3.38E-07,5.86E-07,75.77162,36.8280386,1804.8417,235.9443038,162.886,24.23752185,1.28E-05,5.84E-06,1605.03,1569.6,34.5019,72622.1,72622.1,26.9033,3103.92292,19343.9,696,816,17,8.042258956
347,0,0,0,19.88,18.39,21.04,19.89,20.8,0,0,0,1373,60,1273,1,-0.158952343,-0.074060249,-0.197462954,0.022175182,5.831696036,-0.003053804,1.48689793,1.033523502,-0.01337175,-27.19279653,0.056521505,0.153663663,8.0334,4.13840028,4.049271,85.234134,0.185773953,7.0620181,-0.01639961,56.11975884,2.874211893,1.379655,0.027469494,61.8656,3.856810969,3.38E-07,5.86E-07,75.77162,36.8280386,1804.8417,235.9443038,162.886,24.23752185,1.28E-05,5.84E-06,1605.03,1569.6,35.6278,81480.9,81480.9,26.9033,3103.92292,19343.9,465,749,35.2,8.042258956
348,0,0,0,19.88,18.39,21.04,19.89,20.8,0,0,0,1373,60,1373,1,-0.158952343,-0.074060249,-0.197462954,0.022175182,5.831696036,-0.003053804,1.48689793,1.033523502,-0.01337175,-27.19279653,0.056521505,0.153663663,8.0334,4.13840028,4.049271,85.234134,0.185773953,7.0620181,-0.01639961,56.11975884,2.874211893,1.379655,0.027469494,61.8656,3.856810969,3.38E-07,5.86E-07,75.77162,36.8280386,1804.8417,235.9443038,162.886,24.23752185,1.28E-05,5.84E-06,1605.03,1569.6,36.7913,90619.8,90619.8,26.9033,3103.92292,19343.9,302,663,51.5,8.042258956
349,0,0,0,20,20,20,0,20,20,0,0,1273,85,873,1,0.105537355,0.154411731,-0.044169801,0.02122795,8.457268636,-0.004275648,1.44,1.033494273,-0.013380867,-29.69396149,0.061481614,0.1584,8.4,2.72,3.846,78.984,0.288519919,11.9688,-0.039409723,57.003709,4.368705455,1.38,0.027386128,63.4,6.024948133,3.51E-07,6.10E-07,134.56,152.5171072,1719.154,312.8709775,154,24.08318916,1.37E-05,6.18E-06,1496.56,1287.76,38.5301,9906.883191,46884.58319,25.6798,7222.756887,15411.52689,1145,1287,10.5,8.058199039
350,0,0,0,20,20,20,0,20,20,0,0,1273,85,973,1,0.105537355,0.154411731,-0.044169801,0.02122795,8.457268636,-0.004275648,1.44,1.033494273,-0.013380867,-29.69396149,0.061481614,0.1584,8.4,2.72,3.846,78.984,0.288519919,11.9688,-0.039409723,57.003709,4.368705455,1.38,0.027386128,63.4,6.024948133,3.51E-07,6.10E-07,134.56,152.5171072,1719.154,312.8709775,154,24.08318916,1.37E-05,6.18E-06,1496.56,1287.76,40.0514,10901.7846,54455.1846,25.6798,7222.756887,15411.52689,1029,1186,11.2,8.058199039
351,0,0,0,20,20,20,0,20,20,0,0,1273,85,1073,1,0.105537355,0.154411731,-0.044169801,0.02122795,8.457268636,-0.004275648,1.44,1.033494273,-0.013380867,-29.69396149,0.061481614,0.1584,8.4,2.72,3.846,78.984,0.288519919,11.9688,-0.039409723,57.003709,4.368705455,1.38,0.027386128,63.4,6.024948133,3.51E-07,6.10E-07,134.56,152.5171072,1719.154,312.8709775,154,24.08318916,1.37E-05,6.18E-06,1496.56,1287.76,41.5078,11495.60939,62339.90939,25.6798,7222.756887,15411.52689,943,1110,12,8.058199039
352,0,0,0,20,20,20,0,20,20,0,0,1273,85,1173,1,0.105537355,0.154411731,-0.044169801,0.02122795,8.457268636,-0.004275648,1.44,1.033494273,-0.013380867,-29.69396149,0.061481614,0.1584,8.4,2.72,3.846,78.984,0.288519919,11.9688,-0.039409723,57.003709,4.368705455,1.38,0.027386128,63.4,6.024948133,3.51E-07,6.10E-07,134.56,152.5171072,1719.154,312.8709775,154,24.08318916,1.37E-05,6.18E-06,1496.56,1287.76,42.811,11730.42368,70485.52368,25.6798,7222.756887,15411.52689,814,937,15.1,8.058199039
353,0,0,0,20,20,20,0,20,20,0,0,1273,85,1273,1,0.105537355,0.154411731,-0.044169801,0.02122795,8.457268636,-0.004275648,1.44,1.033494273,-0.013380867,-29.69396149,0.061481614,0.1584,8.4,2.72,3.846,78.984,0.288519919,11.9688,-0.039409723,57.003709,4.368705455,1.38,0.027386128,63.4,6.024948133,3.51E-07,6.10E-07,134.56,152.5171072,1719.154,312.8709775,154,24.08318916,1.37E-05,6.18E-06,1496.56,1287.76,44.4807,11695.81538,78800.91538,25.6798,7222.756887,15411.52689,493,693,36.1,8.058199039
354,0,11.111,0,22.222,0,22.222,22.222,22.222,0,0,0,0,0,0,0,-0.568640473,-0.440394597,-0.462247376,0.038670419,2.557016027,-0.007156647,2.222222222,1.076384839,-0.013145213,-8.790425077,0.063822502,0.165925926,8.777777778,9.086419753,4.201111111,80.66333333,0.309839418,12.43037037,-0.053590378,53.10188096,10.80563531,1.361111111,0.05153882,64.22222222,7.401435672,8.28E-08,3.53E-08,107.2222222,51.40312491,1767.496667,382.9453365,161.7777778,35.233152,1.21E-05,5.69E-06,1675.5,1629.87,49.1595,-6583,115187,28.3542,2988.754283,31973.21147,402,610,33.7,7.334513505
355,0,11.111,0,22.222,0,22.222,22.222,22.222,0,0,0,0,20,0,0,-0.568640473,-0.440394597,-0.462247376,0.038670419,2.557016027,-0.007156647,2.222222222,1.076384839,-0.013145213,-8.790425077,0.063822502,0.165925926,8.777777778,9.086419753,4.201111111,80.66333333,0.309839418,12.43037037,-0.053590378,53.10188096,10.80563531,1.361111111,0.05153882,64.22222222,7.401435672,8.28E-08,3.53E-08,107.2222222,51.40312491,1767.496667,382.9453365,161.7777778,35.233152,1.21E-05,5.69E-06,1675.5,1629.87,49.1595,-6583,115187,28.3542,2988.754283,31973.21147,755,836,6.2,7.334513505
356,0,5,0,12,28,35,0,20,0,0,0,0,0,0,0,-0.31599494,-0.228537705,-0.382336856,0.032115188,3.513728024,-0.002823093,2.0872,1.076288464,-0.012055083,-11.68824411,0.063632074,0.168595,8.13,5.8772,3.8651,80.3011,0.220412511,7.537983,-0.027217749,54.25569153,7.590267697,1.3825,0.04215225,62.39,5.863568331,4.69E-07,7.03E-07,71.414,59.58228126,1713.0435,308.1977696,152.1,33.90886863,1.46E-05,6.57E-06,1562.75,1509.91,38.6576,105641,105641,31.8296,9153.166238,29550.8,280,556,48.2,7.509332328
357,0,10,0,12,23,35,0,20,0,0,0,0,0,0,0,-0.505715066,-0.390609172,-0.493421542,0.03796565,2.587883575,-0.006222627,2.4697,1.076192157,-0.012571108,-8.721513979,0.067553261,0.17922,8.43,8.1792,3.8886,77.8046,0.272818077,9.630608,-0.04147306,52.85786621,10.12786724,1.375,0.052870758,63.39,7.230003768,3.99E-07,6.53E-07,82.774,69.21096746,1683.767,359.3116094,149.9,37.8067129,1.47E-05,6.60E-06,1594.89,1478.17,56.0853,-1571.28388,104807,31.0322,-1816.872345,30338.6,320,625,42.5,7.184116016
358,0,5,0,12,28,35,0,20,0,0,0,0,90,0,0,-0.31599494,-0.228537705,-0.382336856,0.032115188,3.513728024,-0.002823093,2.0872,1.076288464,-0.012055083,-11.68824411,0.063632074,0.168595,8.13,5.8772,3.8651,80.3011,0.220412511,7.537983,-0.027217749,54.25569153,7.590267697,1.3825,0.04215225,62.39,5.863568331,4.69E-07,7.03E-07,71.414,59.58228126,1713.0435,308.1977696,152.1,33.90886863,1.46E-05,6.57E-06,1562.75,1509.91,38.6576,105641,105641,31.8296,9153.166238,29550.8,1253,1392,8.2,7.509332328
359,0,10,0,12,23,35,0,20,0,0,0,0,90,0,0,-0.505715066,-0.390609172,-0.493421542,0.03796565,2.587883575,-0.006222627,2.4697,1.076192157,-0.012571108,-8.721513979,0.067553261,0.17922,8.43,8.1792,3.8886,77.8046,0.272818077,9.630608,-0.04147306,52.85786621,10.12786724,1.375,0.052870758,63.39,7.230003768,3.99E-07,6.53E-07,82.774,69.21096746,1683.767,359.3116094,149.9,37.8067129,1.47E-05,6.60E-06,1594.89,1478.17,56.0853,-1571.28388,104807,31.0322,-1816.872345,30338.6,1400,1500,7.9,7.184116016
360,0,0,0,18,20,35,21,6,0,0,0,0,0,0,0,-0.098238404,-0.023069453,-0.169401398,0.023279372,8.770603754,-0.002868875,1.5088,1.033535685,-0.01242552,-22.92830958,0.051370987,0.137115,7.77,2.5572,4.0083,85.3932,0.173989501,6.535046,-0.014268855,55.79023195,2.64969112,1.3865,0.025506488,61.07,3.067134574,3.63E-07,6.19E-07,72.94,38.44179823,1805.01,236.4007294,160.9,24.70288189,1.29E-05,6.02E-06,1626.21,1598.68,39.7484,109927,109927,25.1027,1332.7,19510,256,517,51,7.914629593
361,0,0,0,18,20,35,21,6,0,0,0,1473,45,1273,2,-0.098238404,-0.023069453,-0.169401398,0.023279372,8.770603754,-0.002868875,1.5088,1.033535685,-0.01242552,-22.92830958,0.051370987,0.137115,7.77,2.5572,4.0083,85.3932,0.173989501,6.535046,-0.014268855,55.79023195,2.64969112,1.3865,0.025506488,61.07,3.067134574,3.63E-07,6.19E-07,72.94,38.44179823,1805.01,236.4007294,160.9,24.70288189,1.29E-05,6.02E-06,1626.21,1598.68,35.7074,79381.3,79381.3,25.1027,1332.7,19510,383,725,53,7.914629593
362,0,0,0,20,20,20,20,20,0,0,0,1473,80,1148,0.08333,-0.159801674,-0.074885761,-0.197066612,0.022496395,5.793658002,-0.004285451,1.52,1.03351308,-0.013380867,-26.43981334,0.05740398,0.156,8,4.16,4.026,85.242,0.186320095,7.072,-0.016503928,56.081148,2.872633814,1.38,0.027386128,61.8,3.834057903,3.60E-07,6.04E-07,74.56,38.01931088,1801.2,239.6261672,162,24.8997992,1.30E-05,5.98E-06,1595.26,1559.15,34.302,70598.3,70598.3,27.1058,3118.299459,19330.2,427,703,46.5,8.027646722
363,0,0,0,20,20,20,20,20,0,0,0,1473,80,1273,0.125,-0.159801674,-0.074885761,-0.197066612,0.022496395,5.793658002,-0.004285451,1.52,1.03351308,-0.013380867,-26.43981334,0.05740398,0.156,8,4.16,4.026,85.242,0.186320095,7.072,-0.016503928,56.081148,2.872633814,1.38,0.027386128,61.8,3.834057903,3.60E-07,6.04E-07,74.56,38.01931088,1801.2,239.6261672,162,24.8997992,1.30E-05,5.98E-06,1595.26,1559.15,35.7111,81633.5,81633.5,27.1058,3118.299459,19330.2,258,612,51.5,8.027646722
364,0,0,0,16,0,42,42,0,0,0,0,1473,67,973,1,-0.044814148,0.026367438,-0.130164606,0.014570988,7.676996476,0.012749042,0.672,1.024067446,-0.008496189,-40.01715101,0.031238514,0.079044,8.1,2.0496,4.2974,85.0068,0.165023277,5.970552,-0.012093728,56.5262179,3.083904294,1.379,0.031300635,61.62,3.095332144,8.75E-08,3.19E-08,90.64,11.77262055,1851.98,183.2908264,172.6,9.079230828,1.12E-05,3.56E-06,1744.1,1741.26,48.6686,-49498.8,0,24.5839,-16874.1208,0,1050,1150,25,8.149685698
365,0,0,0,16,0,42,42,0,0,0,0,1473,67,1023,1,-0.044814148,0.026367438,-0.130164606,0.014570988,7.676996476,0.012749042,0.672,1.024067446,-0.008496189,-40.01715101,0.031238514,0.079044,8.1,2.0496,4.2974,85.0068,0.165023277,5.970552,-0.012093728,56.5262179,3.083904294,1.379,0.031300635,61.62,3.095332144,8.75E-08,3.19E-08,90.64,11.77262055,1851.98,183.2908264,172.6,9.079230828,1.12E-05,3.56E-06,1744.1,1741.26,68.3276,-1302.7,51629.1,24.5839,-16874.1208,0,700,880,40,8.149685698
366,0,0,0,16,0,42,42,0,0,0,0,1473,67,1073,1,-0.044814148,0.026367438,-0.130164606,0.014570988,7.676996476,0.012749042,0.672,1.024067446,-0.008496189,-40.01715101,0.031238514,0.079044,8.1,2.0496,4.2974,85.0068,0.165023277,5.970552,-0.012093728,56.5262179,3.083904294,1.379,0.031300635,61.62,3.095332144,8.75E-08,3.19E-08,90.64,11.77262055,1851.98,183.2908264,172.6,9.079230828,1.12E-05,3.56E-06,1744.1,1741.26,97.9493,-722,56116.2,24.5839,-16874.1208,0,600,840,45,8.149685698
367,0,6.52,0,21.74,0,21.74,21.74,21.74,6.52,0,0,1373,0,0,0,-0.322324817,-0.225389705,-0.307475965,0.031964906,5.672553939,-0.000399227,1.72713648,1.076535373,-0.013992914,-13.69497678,0.06036825,0.1602213,8.739,4.3836136,4.19003,80.69875,0.294864187,12.07230922,-0.048809083,54.91907241,8.957460272,1.36522,0.043341021,64.043,6.644539251,8.09E-08,3.72E-08,120.753,91.63400604,1777.062648,342.169321,164.0892,28.78892287,1.20E-05,5.11E-06,1644.81,1261.3,38.2589,-16053.4,91230.6,26.5512,-421.33089,23647.07677,217,566,77,7.722611122
368,0,6.52,0,21.74,0,21.74,21.74,21.74,6.52,0,0,1373,70,1173,5,-0.322324817,-0.225389705,-0.307475965,0.031964906,5.672553939,-0.000399227,1.72713648,1.076535373,-0.013992914,-13.69497678,0.06036825,0.1602213,8.739,4.3836136,4.19003,80.69875,0.294864187,12.07230922,-0.048809083,54.91907241,8.957460272,1.36522,0.043341021,64.043,6.644539251,8.09E-08,3.72E-08,120.753,91.63400604,1777.062648,342.169321,164.0892,28.78892287,1.20E-05,5.11E-06,1644.81,1261.3,42.9823,-20894.69392,71876.60608,26.5512,-421.33089,23647.07677,500,717,29,7.722611122
369,0,0,0,20,20,0,20,20,20,0,0,0,0,0,0,0.021118774,0.080223687,-0.059679812,0.02122795,35.7635863,-0.004275648,1.44,1.033494273,-0.013380867,-29.69396149,0.067151436,0.172,8.6,0.64,3.868,77.964,0.292009719,11.5688,-0.040055913,57.621348,4.382216032,1.37,0.027386128,64,5.873670062,3.43E-07,6.14E-07,138.56,150.9830057,1710.554,310.2956003,156,26.07680962,1.39E-05,6.12E-06,1490.37,1290.62,45.7825,79860.24831,79860.24831,29.0793,2206.659071,2841.759071,458,742,40,8.24339628
370,0,0,0,33.34,0,0,33.33,33.33,0,0,0,1473,90,0,0,-0.117254555,-0.034588632,-0.111550248,0.017010567,3.534505209,0.0004836,1.11118887,1.023986137,-0.009133862,-31.56580465,0.048004922,0.122231109,8.3331,4.88937768,4.309979,89.392731,0.216126611,9.256435264,-0.022712982,56.54044385,3.937933071,1.36667,0.028868957,62.6661,5.131814148,8.63E-08,3.57E-08,94.9999,4.582362949,1892.0288,250.2282562,173.332,11.54758266,1.04E-05,4.80E-06,1691.24,1685.35,37.2953,89422.5,89422.5,24.7855,4319.85,11382.9,1613,1741,3,8.278201229
371,0,0,0,33.34,0,0,33.33,33.33,0,0,0,1473,90,973,0.25,-0.117254555,-0.034588632,-0.111550248,0.017010567,3.534505209,0.0004836,1.11118887,1.023986137,-0.009133862,-31.56580465,0.048004922,0.122231109,8.3331,4.88937768,4.309979,89.392731,0.216126611,9.256435264,-0.022712982,56.54044385,3.937933071,1.36667,0.028868957,62.6661,5.131814148,8.63E-08,3.57E-08,94.9999,4.582362949,1892.0288,250.2282562,173.332,11.54758266,1.04E-05,4.80E-06,1691.24,1685.35,31.3063,48363,48363,24.7855,4319.85,11382.9,1309,1489,9.8,8.278201229
372,0,0,0,33.34,0,0,33.33,33.33,0,0,0,1473,90,973,0.375,-0.117254555,-0.034588632,-0.111550248,0.017010567,3.534505209,0.0004836,1.11118887,1.023986137,-0.009133862,-31.56580465,0.048004922,0.122231109,8.3331,4.88937768,4.309979,89.392731,0.216126611,9.256435264,-0.022712982,56.54044385,3.937933071,1.36667,0.028868957,62.6661,5.131814148,8.63E-08,3.57E-08,94.9999,4.582362949,1892.0288,250.2282562,173.332,11.54758266,1.04E-05,4.80E-06,1691.24,1685.35,31.3063,48363,48363,24.7855,4319.85,11382.9,1146,1284,18.6,8.278201229
373,0,0,0,33.34,0,0,33.33,33.33,0,0,0,1473,90,973,0.5,-0.117254555,-0.034588632,-0.111550248,0.017010567,3.534505209,0.0004836,1.11118887,1.023986137,-0.009133862,-31.56580465,0.048004922,0.122231109,8.3331,4.88937768,4.309979,89.392731,0.216126611,9.256435264,-0.022712982,56.54044385,3.937933071,1.36667,0.028868957,62.6661,5.131814148,8.63E-08,3.57E-08,94.9999,4.582362949,1892.0288,250.2282562,173.332,11.54758266,1.04E-05,4.80E-06,1691.24,1685.35,31.3063,48363,48363,24.7855,4319.85,11382.9,953,1178,34,8.278201229
374,0,0,0,33.34,0,0,33.33,33.33,0,0,0,1473,90,1073,0.08333,-0.117254555,-0.034588632,-0.111550248,0.017010567,3.534505209,0.0004836,1.11118887,1.023986137,-0.009133862,-31.56580465,0.048004922,0.122231109,8.3331,4.88937768,4.309979,89.392731,0.216126611,9.256435264,-0.022712982,56.54044385,3.937933071,1.36667,0.028868957,62.6661,5.131814148,8.63E-08,3.57E-08,94.9999,4.582362949,1892.0288,250.2282562,173.332,11.54758266,1.04E-05,4.80E-06,1691.24,1685.35,32.3817,56000,56000,24.7855,4319.85,11382.9,1176,1310,13.3,8.278201229
375,0,0,0,33.34,0,0,33.33,33.33,0,0,0,1473,90,1073,0.1,-0.117254555,-0.034588632,-0.111550248,0.017010567,3.534505209,0.0004836,1.11118887,1.023986137,-0.009133862,-31.56580465,0.048004922,0.122231109,8.3331,4.88937768,4.309979,89.392731,0.216126611,9.256435264,-0.022712982,56.54044385,3.937933071,1.36667,0.028868957,62.6661,5.131814148,8.63E-08,3.57E-08,94.9999,4.582362949,1892.0288,250.2282562,173.332,11.54758266,1.04E-05,4.80E-06,1691.24,1685.35,32.3817,56000,56000,24.7855,4319.85,11382.9,1042,1175,33.6,8.278201229
376,0,0,0,33.34,0,0,33.33,33.33,0,0,0,1473,90,1073,0.16667,-0.117254555,-0.034588632,-0.111550248,0.017010567,3.534505209,0.0004836,1.11118887,1.023986137,-0.009133862,-31.56580465,0.048004922,0.122231109,8.3331,4.88937768,4.309979,89.392731,0.216126611,9.256435264,-0.022712982,56.54044385,3.937933071,1.36667,0.028868957,62.6661,5.131814148,8.63E-08,3.57E-08,94.9999,4.582362949,1892.0288,250.2282562,173.332,11.54758266,1.04E-05,4.80E-06,1691.24,1685.35,32.3817,56000,56000,24.7855,4319.85,11382.9,725,1056,45.7,8.278201229
377,0,0,0,33.34,0,0,33.33,33.33,0,0,0,1473,90,973,1,-0.117254555,-0.034588632,-0.111550248,0.017010567,3.534505209,0.0004836,1.11118887,1.023986137,-0.009133862,-31.56580465,0.048004922,0.122231109,8.3331,4.88937768,4.309979,89.392731,0.216126611,9.256435264,-0.022712982,56.54044385,3.937933071,1.36667,0.028868957,62.6661,5.131814148,8.63E-08,3.57E-08,94.9999,4.582362949,1892.0288,250.2282562,173.332,11.54758266,1.04E-05,4.80E-06,1691.24,1685.35,31.3063,48363,48363,24.7855,4319.85,11382.9,848,1088,39.2,8.278201229
378,0,0,0,33.34,0,0,33.33,33.33,0,0,0,1473,90,1073,1,-0.117254555,-0.034588632,-0.111550248,0.017010567,3.534505209,0.0004836,1.11118887,1.023986137,-0.009133862,-31.56580465,0.048004922,0.122231109,8.3331,4.88937768,4.309979,89.392731,0.216126611,9.256435264,-0.022712982,56.54044385,3.937933071,1.36667,0.028868957,62.6661,5.131814148,8.63E-08,3.57E-08,94.9999,4.582362949,1892.0288,250.2282562,173.332,11.54758266,1.04E-05,4.80E-06,1691.24,1685.35,32.3817,56000,56000,24.7855,4319.85,11382.9,612,1034,57.3,8.278201229
379,0,0,0,33.34,0,0,33.33,33.33,0,0,0,1473,90,1173,1,-0.117254555,-0.034588632,-0.111550248,0.017010567,3.534505209,0.0004836,1.11118887,1.023986137,-0.009133862,-31.56580465,0.048004922,0.122231109,8.3331,4.88937768,4.309979,89.392731,0.216126611,9.256435264,-0.022712982,56.54044385,3.937933071,1.36667,0.028868957,62.6661,5.131814148,8.63E-08,3.57E-08,94.9999,4.582362949,1892.0288,250.2282562,173.332,11.54758266,1.04E-05,4.80E-06,1691.24,1685.35,33.5167,63939.2,63939.2,24.7855,4319.85,11382.9,403,857,69,8.278201229
380,0,0,0,33.34,0,0,33.33,33.33,0,0,0,1473,90,1273,1,-0.117254555,-0.034588632,-0.111550248,0.017010567,3.534505209,0.0004836,1.11118887,1.023986137,-0.009133862,-31.56580465,0.048004922,0.122231109,8.3331,4.88937768,4.309979,89.392731,0.216126611,9.256435264,-0.022712982,56.54044385,3.937933071,1.36667,0.028868957,62.6661,5.131814148,8.63E-08,3.57E-08,94.9999,4.582362949,1892.0288,250.2282562,173.332,11.54758266,1.04E-05,4.80E-06,1691.24,1685.35,34.7132,72164.3,72164.3,24.7855,4319.85,11382.9,305,795,89.5,8.278201229
381,0,0,0,33.34,0,0,33.33,33.33,0,0,0,1473,90,1373,1,-0.117254555,-0.034588632,-0.111550248,0.017010567,3.534505209,0.0004836,1.11118887,1.023986137,-0.009133862,-31.56580465,0.048004922,0.122231109,8.3331,4.88937768,4.309979,89.392731,0.216126611,9.256435264,-0.022712982,56.54044385,3.937933071,1.36667,0.028868957,62.6661,5.131814148,8.63E-08,3.57E-08,94.9999,4.582362949,1892.0288,250.2282562,173.332,11.54758266,1.04E-05,4.80E-06,1691.24,1685.35,35.9724,80662.3,80662.3,24.7855,4319.85,11382.9,248,740,95.6,8.278201229
382,0,0,0,20,20,20,20,20,0,0,0,1373,87,1173,1,-0.159801674,-0.074885761,-0.197066612,0.022496395,5.793658002,-0.004285451,1.52,1.03351308,-0.013380867,-26.43981334,0.05740398,0.156,8,4.16,4.026,85.242,0.186320095,7.072,-0.016503928,56.081148,2.872633814,1.38,0.027386128,61.8,3.834057903,3.60E-07,6.04E-07,74.56,38.01931088,1801.2,239.6261672,162,24.8997992,1.30E-05,5.98E-06,1595.26,1559.15,34.5792,72769,72769,27.1058,3118.299459,19330.2,318,631,37,8.027646722
383,0,0,0,10,10,10,10,60,0,0,0,1373,87,1073,2,-0.094846702,-0.024788099,-0.150575676,0.017206171,4.056068039,0.009904073,0.98,1.033588578,-0.01020568,-34.47255563,0.051391273,0.1225,9,4.44,4.233,80.146,0.153876615,4.316,-0.00984745,57.387274,2.888706498,1.365,0.029580399,64.4,4.589843861,2.16E-07,5.27E-07,82.78,32.80639165,1764.6,201.2785798,171,23.41651839,1.32E-05,4.89E-06,1641.78,1610.67,32.9839,63101.4,63101.4,29.4464,6989.616097,7001.016097,308,642,35,8.45422363
384,0,0,0,10,50,20,10,10,0,0,0,1373,0,0,0,-0.090409041,-0.021607243,-0.172070105,0.024847428,6.449412924,-0.011492726,1.67,1.03337267,-0.011300694,-18.30384048,0.06123535,0.1534,7.6,2.96,3.609,81.381,0.14695761,4.3555,-0.009270369,55.600292,2.300203921,1.39,0.024253563,61,3.115426512,7.66E-07,8.18E-07,48.4,49.69850276,1689.3,249.4435277,146,32.17598666,1.63E-05,7.02E-06,1493.02,1463.18,38.3733,90978.5,90978.5,27.9683,-2803.610861,14016.7,248,543,43,7.784971997
385,0,0,0,10,50,20,10,10,0,0,0,1373,60,1173,0.05,-0.090409041,-0.021607243,-0.172070105,0.024847428,6.449412924,-0.011492726,1.67,1.03337267,-0.011300694,-18.30384048,0.06123535,0.1534,7.6,2.96,3.609,81.381,0.14695761,4.3555,-0.009270369,55.600292,2.300203921,1.39,0.024253563,61,3.115426512,7.66E-07,8.18E-07,48.4,49.69850276,1689.3,249.4435277,146,32.17598666,1.63E-05,7.02E-06,1493.02,1463.18,36.0902,72902.2,72902.2,27.9683,-2803.610861,14016.7,341,621,55,7.784971997
386,0,0,0,39.4,0,0,30.3,30.3,0,0,0,1473,70,973,6,-0.118653593,-0.035299799,-0.106468432,0.017545283,3.311007374,-0.003816931,1.166247,1.02396776,-0.009066841,-29.45338684,0.049949215,0.1285629,8.121,5.252808,4.29089,91.87521,0.2179481,9.90674559,-0.023828979,56.12732168,4.098378099,1.3697,0.03004732,62.151,5.306076278,9.00E-08,3.71E-08,94.909,4.401535021,1918.208,260.3140175,172.12,12.01892794,9.93E-06,4.99E-06,1676.26,1668,36.3457,48009.4,48009.4,24.6808,4319.85,11382.9,984,1160,14.3,8.174199464
387,0,0,0,39.4,0,0,30.3,30.3,0,0,0,1473,70,1073,6,-0.118653593,-0.035299799,-0.106468432,0.017545283,3.311007374,-0.003816931,1.166247,1.02396776,-0.009066841,-29.45338684,0.049949215,0.1285629,8.121,5.252808,4.29089,91.87521,0.2179481,9.90674559,-0.023828979,56.12732168,4.098378099,1.3697,0.03004732,62.151,5.306076278,9.00E-08,3.71E-08,94.909,4.401535021,1918.208,260.3140175,172.12,12.01892794,9.93E-06,4.99E-06,1676.26,1668,37.7851,55089.8,55089.8,24.6808,4319.85,11382.9,793,1003,15.5,8.174199464
388,0,15,0,21.25,0,21.25,21.25,21.25,0,0,0,1423,30,1373,0.0833,-0.666438498,-0.522457166,-0.506473299,0.042862842,2.170811354,0.003099296,2.57125,1.076263823,-0.013311207,-7.245285499,0.069101002,0.180359375,8.9625,10.614375,4.165625,78.297625,0.342615092,13.62871406,-0.06294675,51.95911598,12.10482285,1.35625,0.056273143,64.9125,8.062877898,8.03E-08,3.67E-08,112.8125,57.98663639,1731.008,419.0014686,158.025,39.53850444,1.26E-05,6.08E-06,1744.57,1623.93,43.114,-13505.9,89374.1,28.7011,6383.249325,39133.16064,770,1090,17,7.058942533
389,3.3,0,0,9.67,38.68,38.68,9.67,0,0,0,0,1373,0,0,0,-0.060842757,0.015517584,-0.146714565,0.076911584,2.384611577,0.001391633,3.25473827,1.348365652,-0.010801408,-1.825983548,0.076256842,0.172928707,7.7145,8.13510024,3.849153,94.697476,0.706060564,15.90583913,-0.093434717,53.97409773,9.586312187,1.372065,0.151506521,61.6385,7.716123865,9.44E-07,2.17E-06,57.34084,49.65918612,1795.2156,509.2874921,146.139,39.01125615,1.49E-05,7.03E-06,1548.68,1450.72,37.373,85967.3,85967.3,26.7023,-13534.8,0,447,888,73.8,7.597604424
390,0,0,0,25,0,25,25,25,0,0,0,1473,60,973,16,-0.115537978,-0.033684327,-0.155485703,0.01629686,5.752836761,0.006388041,1,1.024019943,-0.011525651,-43.39678913,0.041940973,0.11375,8.25,3.75,4.3025,87.4225,0.195309384,8.128125,-0.018471135,56.36692375,3.233921486,1.375,0.028867513,62.25,4.272001873,8.98E-08,3.00E-08,91.25,8.381527307,1871.75,208.2760588,172.5,9.574271078,1.08E-05,3.98E-06,1713.79,1709.85,31.5167,51002,51002,25.4146,5940.305818,19329.2,256,640,60,8.17504351
