Repository: ZZN-ctrl/Material-evolutionary-optimization-with-LLM

1. AL.csv is the AL dataset ouput from evolutionary optimization

2. HEA.csv is the HEA dataset output from evolutionary optimization

3. Merged_Data.csv is the dataset after merging 

4. LLM_coding_prompt_step2_HEA.txt & LLM_coding_prompt_step2_AL.txt use the training data of HEA (K1) and Al (K2) to generate K3 and K4

5. This two txt documents include the coding part, the prompt string part and K3, K4

6. LLM_coding_prompt_step3_evaluation.txt represents the LLM evaluation for the merged data. This document include the coding part and prompt string part

7.

File: HEA-dataset-12Dec2024-me.csv (part 7 of 7)
,C,Al,V,Cr,Mn,Fe,Co,Ni,Cu,Mo,Ti,Hom_Temp(K),CR(%),Anneal_Temp(K),Anneal_Time(h),Miedema_dH_inter,Miedema_dH_amor,Miedema_dH_ss_min,Yang delta,Yang omega,APE mean,Radii local mismatch,Radii gamma,Configuration entropy,Lambda entropy,Electronegativity delta,Electronegativity local mismatch,VEC mean,Mixing enthalpy,Mean cohesive energy,Shear modulus mean,Shear modulus delta,Shear modulus local mismatch,Shear modulus strength model,mean atomic_mass,std_dev atomic_mass,mean atomic_radius,std_dev atomic_radius,mean mendeleev_no,std_dev mendeleev_no,mean electrical_resistivity,std_dev electrical_resistivity,mean thermal_conductivity,std_dev thermal_conductivity,mean melting_point,std_dev melting_point,mean bulk_modulus,std_dev bulk_modulus,mean coefficient_of_linear_thermal_expansion,std_dev coefficient_of_linear_thermal_expansion,Liquidus,Solidus,AnnealT Specific heat,AnnealT Gibbs (BCC-FCC),AnnealT Gibbs (HCP-FCC),RoomT Specific heat,RoomT Gibbs (BCC-FCC),RoomT Gibbs (HCP-FCC),YS,UTS,Elongation,Density
469,0,0,0,0,25,25,0,25,25,0,0,0,0,0,0,0.082186477,0.130147677,-0.071445073,0.021788873,6.722357087,0.006351676,1.3125,1.033546058,-0.011525651,-24.27705097,0.067677629,0.170625,9,2.75,3.7825,69.555,0.205654029,6.915,-0.019892591,58.25561125,3.872861325,1.375,0.028867513,65,5.597618541,4.07E-07,6.89E-07,144.7,174.1546056,1603.9425,205.0034143,152.5,27.53785274,1.59E-05,4.36E-06,1488.27,1384.35,35.5796,90562.6,90562.6,25.8355,-1015.864507,13349.83193,400,638,38,8.280824449
470,0,0,0,0,25,25,25,0,25,0,0,0,0,0,0,0.135320732,0.177034246,-0.031259456,0.022956504,4.376879648,0.00633633,1.375,1.033569664,-0.011525651,-21.87026237,0.061029697,0.151875,8.75,4.25,3.77,69.8975,0.206694411,6.829375,-0.020097984,58.31556,3.883737456,1.375,0.028867513,64.25,5.439056291,4.04E-07,6.91E-07,146.95,173.2855351,1613.9425,213.8564937,152.5,27.53785274,1.58E-05,4.44E-06,1563.18,1215.71,40.1654,72710.02757,72710.02757,28.6419,-8722.26,9989.24,323,481,34,8.265846917
471,0,0,0,33.34,0,0,33.33,33.33,0,0,0,1473,90,1173,0.5,-0.117254555,-0.034588632,-0.111550248,0.017010567,3.534505209,0.0004836,1.11118887,1.023986137,-0.009133862,-31.56580465,0.048004922,0.122231109,8.3331,4.88937768,4.309979,89.392731,0.216126611,9.256435264,-0.022712982,56.54044385,3.937933071,1.36667,0.028868957,62.6661,5.131814148,8.63E-08,3.57E-08,94.9999,4.582362949,1892.0288,250.2282562,173.332,11.54758266,1.04E-05,4.80E-06,1691.24,1685.35,33.5167,63939.2,63939.2,24.7855,4319.85,11382.9,389,859,74,8.278201229
472,0,7.5,0,6,34.8,40.4,0,11.3,0,0,0,0,0,0,0,-0.350648555,-0.260432768,-0.420682155,0.035906034,3.089471405,-0.011118612,2.352145,1.076183825,-0.011165287,-8.660341589,0.063459706,0.1631394,8.133,5.985944,3.74725,77.03994,0.222533324,6.81398882,-0.028919274,53.45555526,9.211848819,1.3831,0.049276501,62.515,6.593314353,5.59E-07,7.73E-07,68.5824,71.14344002,1656.33025,323.1787154,146.08,37.54490531,1.59E-05,6.61E-06,1605.89,1527.2,40.4131,-107779,0,27.9634,-26266.41004,0,159,381,40.8,7.272238801
473,0,7.5,0,6,34.8,40.4,0,11.3,0,0,0,0,0,0,0,-0.350648555,-0.260432768,-0.420682155,0.035906034,3.089471405,-0.011118612,2.352145,1.076183825,-0.011165287,-8.660341589,0.063459706,0.1631394,8.133,5.985944,3.74725,77.03994,0.222533324,6.81398882,-0.028919274,53.45555526,9.211848819,1.3831,0.049276501,62.515,6.593314353,5.59E-07,7.73E-07,68.5824,71.14344002,1656.33025,323.1787154,146.08,37.54490531,1.59E-05,6.61E-06,1605.89,1527.2,40.4131,-107779,0,27.9634,-26266.41004,0,355,754,49.5,7.272238801
474,0,7.5,0,6,34.8,40.4,0,11.3,0,0,0,0,70,1273,1,-0.350648555,-0.260432768,-0.420682155,0.035906034,3.089471405,-0.011118612,2.352145,1.076183825,-0.011165287,-8.660341589,0.063459706,0.1631394,8.133,5.985944,3.74725,77.03994,0.222533324,6.81398882,-0.028919274,53.45555526,9.211848819,1.3831,0.049276501,62.515,6.593314353,5.59E-07,7.73E-07,68.5824,71.14344002,1656.33025,323.1787154,146.08,37.54490531,1.59E-05,6.61E-06,1605.89,1527.2,36.2987,84462.4,84462.4,27.9634,-26266.41004,0,557,1041,26.7,7.272238801
475,0,0,0,7,25,0,9,23,36,0,0,0,0,0,0,0.017769451,0.075667341,-0.048736006,0.021237431,9.309738401,0.001408321,1.3273,1.033504613,-0.012099005,-26.82536979,0.070697805,0.16321,9.24,2.0504,3.6897,67.6851,0.291833489,9.862449,-0.033268853,59.0542678,4.498812649,1.366,0.02707681,66.08,6.166337623,3.97E-07,7.00E-07,182.46,193.3765387,1577.7072,265.0405434,149.2,27.35806301,1.60E-05,5.09E-06,1391.79,1304.23,34.2986,82904.8,82904.8,29.4163,-5510.315084,1421.784916,401,700,36,8.413246096
476,0,0,0,10,40,40,10,0,0,0,0,0,0,0,0,-0.030007015,0.034908459,-0.139766976,0.026096133,17.84930457,-0.011438903,1.73,1.03344737,-0.009923171,-14.57129643,0.052540004,0.1333,7.5,0.96,3.729,82.528,0.14096941,4.4252,-0.00860374,55.4061475,1.973895314,1.395,0.018463724,60.5,2.003784299,6.35E-07,8.10E-07,54.52,47.60165518,1726.8,248.6842954,150,30.64953408,1.52E-05,7.03E-06,1585.79,1561.19,52.1592,566,104114,28.3011,-13713.1,0,213,471,57.7,7.731807145
477,0,7.5,0,6,34.8,40.4,0,11.3,0,0,0,0,0,0,0,-0.350648555,-0.260432768,-0.420682155,0.035906034,3.089471405,-0.011118612,2.352145,1.076183825,-0.011165287,-8.660341589,0.063459706,0.1631394,8.133,5.985944,3.74725,77.03994,0.222533324,6.81398882,-0.028919274,53.45555526,9.211848819,1.3831,0.049276501,62.515,6.593314353,5.59E-07,7.73E-07,68.5824,71.14344002,1656.33025,323.1787154,146.08,37.54490531,1.59E-05,6.61E-06,1605.89,1527.2,40.4131,-107779,0,27.9634,-26266.41004,0,159,535,40.8,7.272238801
478,0,7.5,0,6,34.8,40.4,0,11.3,0,0,0,0,0,1073,24,-0.350648555,-0.260432768,-0.420682155,0.035906034,3.089471405,-0.011118612,2.352145,1.076183825,-0.011165287,-8.660341589,0.063459706,0.1631394,8.133,5.985944,3.74725,77.03994,0.222533324,6.81398882,-0.028919274,53.45555526,9.211848819,1.3831,0.049276501,62.515,6.593314353,5.59E-07,7.73E-07,68.5824,71.14344002,1656.33025,323.1787154,146.08,37.54490531,1.59E-05,6.61E-06,1605.89,1527.2,39.8546,-24969.4,66480.8,27.9634,-26266.41004,0,179,361,22.1,7.272238801
479,1.1,7.42,0,5.93,34.42,39.96,0,11.17,0,0,0,0,0,0,0,-0.348657487,-0.256763308,-0.413704839,0.055427672,2.364804206,-0.011060554,2.8671426,1.40192399,-0.011545009,-3.757863547,0.071213597,0.176080868,8.1976,8.2023878,3.787038,81.154249,0.524893393,10.73627486,-0.06309854,52.99890646,10.48091126,1.375585,0.098128777,62.8726,7.680813366,6.63E-07,1.40E-06,69.36866,70.98780435,1679.870474,416.8130299,144.8322,39.74768109,1.58E-05,6.64E-06,1584.77,1500.72,49.6043,-2225,104516,27.4984,-25980.12983,0,355,1174,49.5,7.232315881
480,1.1,7.42,0,5.93,34.42,39.96,0,11.17,0,0,0,0,0,1073,24,-0.348657487,-0.256763308,-0.413704839,0.055427672,2.364804206,-0.011060554,2.8671426,1.40192399,-0.011545009,-3.757863547,0.071213597,0.176080868,8.1976,8.2023878,3.787038,81.154249,0.524893393,10.73627486,-0.06309854,52.99890646,10.48091126,1.375585,0.098128777,62.8726,7.680813366,6.63E-07,1.40E-06,69.36866,70.98780435,1679.870474,416.8130299,144.8322,39.74768109,1.58E-05,6.64E-06,1584.77,1500.72,43.1876,-25252.3,66310.2,27.4984,-25980.12983,0,642,761,2,7.232315881
481,1.1,7.42,0,5.93,34.42,39.96,0,11.17,0,0,0,0,0,1423,24,-0.348657487,-0.256763308,-0.413704839,0.055427672,2.364804206,-0.011060554,2.8671426,1.40192399,-0.011545009,-3.757863547,0.071213597,0.176080868,8.1976,8.2023878,3.787038,81.154249,0.524893393,10.73627486,-0.06309854,52.99890646,10.48091126,1.375585,0.098128777,62.8726,7.680813366,6.63E-07,1.40E-06,69.36866,70.98780435,1679.870474,416.8130299,144.8322,39.74768109,1.58E-05,6.64E-06,1584.77,1500.72,37.6388,97749.7,97749.7,27.4984,-25980.12983,0,146,322,33,7.232315881
482,0,0,0,24.1,0,24.1,24.1,24.1,0,3.6,0,0,65,1173,1,-0.133188518,-0.049539238,-0.16451503,0.02430381,5.960144016,0.00204709,1.363096,1.067075909,-0.012399536,-20.99213926,0.04299007,0.1168127,8.169,3.970716,4.39313,88.44409,0.198747494,8.55386361,-0.018861117,57.7915545,8.987811959,1.3777,0.03226268,62.025,4.357275417,8.85E-08,3.00E-08,92.969,13.02004985,1908.623,297.37078,174.57,15.36863587,1.06E-05,4.07E-06,1691.82,1679.27,33.4499,67497.4,67497.4,25.406,5811.932017,19387.6,418,815,50.9,8.274305487
483,0,0,0,25,0,25,25,25,0,0,0,1473,40,1273,0.1,-0.115537978,-0.033684327,-0.155485703,0.01629686,5.752836761,0.006388041,1,1.024019943,-0.011525651,-43.39678913,0.041940973,0.11375,8.25,3.75,4.3025,87.4225,0.195309384,8.128125,-0.018471135,56.36692375,3.233921486,1.375,0.028867513,62.25,4.272001873,8.98E-08,3.00E-08,91.25,8.381527307,1871.75,208.2760588,172.5,9.574271078,1.08E-05,3.98E-06,1713.79,1709.85,34.7119,75857.5,75857.5,25.4146,5940.305818,19329.2,214,613,77.4,8.17504351
484,0,0,0,25,0,20,30,20,0,5,0,1473,40,1273,0.1,-0.138573181,-0.053759594,-0.155219924,0.026818026,5.986408551,-0.000529361,1.5175,1.06703802,-0.012482034,-17.35528528,0.043474394,0.1173,8.1,4.02,4.427,89.205,0.202180593,8.86175,-0.019500223,58.3836635,10.36099446,1.3775,0.033698975,61.85,4.34274995,8.69E-08,3.13E-08,94.65,14.12490962,1928,325.6868057,175.5,17.14032817,1.04E-05,4.18E-06,1683.32,1666.01,34.4268,75801.2,75801.2,25.2555,6408.661119,19387.6,403,861,87.8,8.324469238
485,0,0,0,25,0,15,40,15,0,5,0,1473,40,1273,0.1,-0.128284146,-0.045344686,-0.136587281,0.027015397,5.900386561,-0.000529728,1.515,1.067047487,-0.011905752,-16.31301076,0.043012891,0.113625,8.1,3.89,4.43,89.0185,0.203641597,8.804475,-0.019363495,58.550063,10.5854889,1.375,0.034621238,61.85,4.304744118,8.43E-08,3.30E-08,96.1,13.94657124,1927.85,333.1471506,176,17.51711492,1.04E-05,4.30E-06,1684.22,1662.97,34.3146,75170.1,75170.1,26.5582,5270.866427,17192.76679,461,988,91.4,8.36847924
486,0,0,0,25,0,10,50,10,0,5,0,1473,40,1273,0.1,-0.11170002,-0.031543556,-0.113383083,0.027205947,5.555923661,-0.000529784,1.5075,1.067056958,-0.01083689,-14.64120991,0.04253597,0.1086,8.1,3.76,4.433,88.832,0.205081975,8.71485,-0.018953365,58.7164625,11.06498063,1.3725,0.036144031,61.85,4.357605054,8.17E-08,3.53E-08,97.55,13.82748163,1927.7,348.7809274,176.5,18.3019782,1.05E-05,4.52E-06,1683.89,1658.77,34.2024,73825.7,73825.7,27.9465,2265.662703,13312.09394,576,1133,60.6,8.412703632
487,0,6.96,0,23.26,0,23.26,23.26,23.26,0,0,0,0,60,1373,1,-0.417046359,-0.312811423,-0.388167588,0.032872552,3.190340554,-0.002093732,1.80460384,1.076514548,-0.012823608,-11.86706633,0.057104357,0.14832902,8.5806,7.26102768,4.23899,83.188558,0.271703996,10.97532357,-0.042097529,54.32170094,9.009708425,1.3663,0.045232705,63.4854,6.52317347,8.54E-08,3.36E-08,101.255,42.20485754,1806.445712,334.7780428,165.7836,29.26586,1.16E-05,5.18E-06,1665.03,1635.29,38.125,-14553.2,90591.8,26.494,2453.054329,26517.7,330,746,64,7.638992323
488,0,14,0,28,0,0,28,30,0,0,0,0,0,0,0,-0.568360155,-0.441302239,-0.411820948,0.040756405,1.661029398,0.004499794,2.5004,1.076207118,-0.01121815,-6.753509542,0.072135092,0.1848,9.02,11.8496,4.1838,80.3112,0.349385551,14.2926,-0.067033404,52.445638,12.48393426,1.35,0.053503228,65.18,8.327045974,7.77E-08,3.94E-08,114.52,56.89926816,1754.5258,445.0877085,159.84,40.77718266,1.23E-05,6.62E-06,1586.16,1567.9,43.4259,-10126,108260,26.8036,28513.79222,40311.96,510,1000,21.5,7.214972348
489,0,0,10.64,0,0,21.28,21.28,42.55,0,4.25,0,0,0,0,0,-0.21214186,-0.126883948,-0.24028168,0.028894166,3.146303809,0.010587388,1.46176371,1.067070582,-0.011596204,-13.88978412,0.058427969,0.137209081,8.6596,6.82667524,4.58903,75.412507,0.171093491,5.420215957,-0.014231933,58.8964672,9.682228059,1.36489,0.032062568,63.2341,5.088242145,8.83E-08,4.86E-08,86.2304,26.471199,1852.2264,304.643751,177.869,15.21362338,1.21E-05,2.54E-06,1645.91,1622.4,37.1724,111840,111840,26.9091,2969.863664,19575.8,252,547,82.1,8.394508587
490,0,0,10.64,0,0,21.28,21.28,42.55,0,4.25,0,1473,90,0,0,-0.21214186,-0.126883948,-0.24028168,0.028894166,3.146303809,0.010587388,1.46176371,1.067070582,-0.011596204,-13.88978412,0.058427969,0.137209081,8.6596,6.82667524,4.58903,75.412507,0.171093491,5.420215957,-0.014231933,58.8964672,9.682228059,1.36489,0.032062568,63.2341,5.088242145,8.83E-08,4.86E-08,86.2304,26.471199,1852.2264,304.643751,177.869,15.21362338,1.21E-05,2.54E-06,1645.91,1622.4,35.8021,97952.5,97952.5,26.9091,2969.863664,19575.8,1330,1330,5.8,8.394508587
491,0,0,10.64,0,0,21.28,21.28,42.55,0,4.25,0,1473,90,973,1,-0.21214186,-0.126883948,-0.24028168,0.028894166,3.146303809,0.010587388,1.46176371,1.067070582,-0.011596204,-13.88978412,0.058427969,0.137209081,8.6596,6.82667524,4.58903,75.412507,0.171093491,5.420215957,-0.014231933,58.8964672,9.682228059,1.36489,0.032062568,63.2341,5.088242145,8.83E-08,4.86E-08,86.2304,26.471199,1852.2264,304.643751,177.869,15.21362338,1.21E-05,2.54E-06,1645.91,1622.4,32.0479,55549.1,55549.1,26.9091,2969.863664,19575.8,788,1050,33.3,8.394508587
492,0,0,10.64,0,0,21.28,21.28,42.55,0,4.25,0,1473,90,1173,1,-0.21214186,-0.126883948,-0.24028168,0.028894166,3.146303809,0.010587388,1.46176371,1.067070582,-0.011596204,-13.88978412,0.058427969,0.137209081,8.6596,6.82667524,4.58903,75.412507,0.171093491,5.420215957,-0.014231933,58.8964672,9.682228059,1.36489,0.032062568,63.2341,5.088242145,8.83E-08,4.86E-08,86.2304,26.471199,1852.2264,304.643751,177.869,15.21362338,1.21E-05,2.54E-06,1645.91,1622.4,33.2927,71670.8,71670.8,26.9091,2969.863664,19575.8,485,880,64.5,8.394508587
493,0,0,10.64,0,0,21.28,21.28,42.55,0,4.25,0,1473,90,1273,1,-0.21214186,-0.126883948,-0.24028168,0.028894166,3.146303809,0.010587388,1.46176371,1.067070582,-0.011596204,-13.88978412,0.058427969,0.137209081,8.6596,6.82667524,4.58903,75.412507,0.171093491,5.420215957,-0.014231933,58.8964672,9.682228059,1.36489,0.032062568,63.2341,5.088242145,8.83E-08,4.86E-08,86.2304,26.471199,1852.2264,304.643751,177.869,15.21362338,1.21E-05,2.54E-06,1645.91,1622.4,34.0785,80167.9,80167.9,26.9091,2969.863664,19575.8,379,842,70.7,8.394508587
494,0,0,0,20,15,15,35,15,0,0,0,1473,40,1273,0.1,-0.143612929,-0.061741351,-0.172528972,0.021758416,5.816232609,-0.000728263,1.415,1.033550776,-0.012828746,-27.09752661,0.054167617,0.14445,8.1,4,4.1025,85.0505,0.187459028,6.965975,-0.016504993,56.447305,3.074477961,1.375,0.028490144,62,3.762425302,2.88E-07,5.52E-07,80.62,35.65512294,1813.5,232.7030603,165.5,23.4866638,1.26E-05,5.64E-06,1629.88,1597.89,35.2856,80603.8,80603.8,29.0488,451.6386724,15124.94951,231,688,96,8.139480894
495,0,0,0,25,15,10,35,15,0,0,0,1473,40,1273,0.1,-0.146878929,-0.064177437,-0.16251161,0.021839413,5.38561461,-0.004277628,1.4625,1.033527203,-0.012582456,-26.38053021,0.055443786,0.14795,8,4.28,4.0935,86.8095,0.199709961,7.933425,-0.01929565,56.25486,3.287505653,1.375,0.028676967,61.8,3.983518677,2.90E-07,5.55E-07,81.32,36.04335109,1831.95,251.4993133,165,23.64763257,1.22E-05,6.00E-06,1617.6,1587.02,35.364,79492.8,79492.8,29.5371,690.9600948,13978.07518,305,806,76,8.10355157
496,0,0,0,33.34,0,0,33.33,33.33,0,0,0,1473,66,1173,1,-0.117254555,-0.034588632,-0.111550248,0.017010567,3.534505209,0.0004836,1.11118887,1.023986137,-0.009133862,-31.56580465,0.048004922,0.122231109,8.3331,4.88937768,4.309979,89.392731,0.216126611,9.256435264,-0.022712982,56.54044385,3.937933071,1.36667,0.028868957,62.6661,5.131814148,8.63E-08,3.57E-08,94.9999,4.582362949,1892.0288,250.2282562,173.332,11.54758266,1.04E-05,4.80E-06,1691.24,1685.35,33.5167,63939.2,63939.2,24.7855,4319.85,11382.9,373,862,61,8.278201229
497,0,0,0,33,0,0,33,33,0,1,0,1473,66,1173,1,-0.121341358,-0.038436774,-0.114058188,0.019342198,3.653500181,-0.000660641,1.2078,1.0670437,-0.009508121,-25.41458634,0.048255481,0.12309,8.31,4.95,4.3351,89.6541,0.216399763,9.338769,-0.022645181,56.93488935,6.166807697,1.3675,0.030316953,62.6,5.144957554,8.60E-08,3.56E-08,95.44,7.00420042,1902.04,276.0510041,173.9,13.33945938,1.04E-05,4.80E-06,1685.38,1675.65,33.4755,64205.3,64205.3,24.764,4326.95,11390,412,914,63,8.304994676
498,0,0,0,32.34,0,0,32.33,32.33,0,3,0,1473,66,1173,1,-0.129292617,-0.045597314,-0.117949995,0.0231823,3.786674524,-0.002964469,1.39471087,1.066998238,-0.009980093,-18.57041222,0.048734404,0.124706509,8.2631,5.06598168,4.385279,90.185031,0.216822281,9.495318204,-0.022525786,57.7224169,8.973863587,1.36917,0.032879045,62.4661,5.170237163,8.54E-08,3.53E-08,96.3199,10.09943016,1922.1488,319.1563302,175.032,16.19032116,1.03E-05,4.80E-06,1673.54,1657.35,33.3934,64408,64408,24.722,4326.85,11389.9,475,983,69,8.357646306
499,0,0,0,31.66,0,0,31.67,31.67,0,5,0,1473,66,1173,1,-0.13739658,-0.052386135,-0.120544822,0.026313287,3.878315068,-0.005255633,1.57271887,1.066953024,-0.010327625,-14.91592704,0.049167855,0.126132109,8.2169,5.17183768,4.435521,90.707769,0.217063392,9.635408364,-0.022414708,58.5113079,10.95125583,1.37083,0.035085905,62.3339,5.193086723,8.48E-08,3.50E-08,97.2001,12.29195448,1942.1712,354.4615115,176.168,18.44255707,1.02E-05,4.80E-06,1661.72,1640.67,33.3111,64466.4,64466.4,24.6822,4296.44,11359.5,528,1026,47,8.409866457
500,0,10,0,9,36,36,0,9,0,0,0,0,0,0,0,-0.419623909,-0.320142714,-0.455403327,0.037676386,2.785655399,-0.01547271,2.5272,1.076053586,-0.011633594,-8.195499386,0.063696988,0.163593,8.14,6.8652,3.6996,76.8109,0.261584197,8.706375,-0.038473189,52.54210506,10.22832105,1.3805,0.054142037,62.72,7.309632718,5.75E-07,7.68E-07,71.758,77.02596997,1643.867,360.0579734,142.6,38.34747667,1.60E-05,6.98E-06,1629.4,1568.93,40.9132,-112786,0,27.8954,-32155.05924,0,705,842,25,7.060020558
501,0,0,0,20,20,20,20,20,0,0,0,0,0,0,0,-0.159801674,-0.074885761,-0.197066612,0.022496395,5.793658002,-0.004285451,1.52,1.03351308,-0.013380867,-26.43981334,0.05740398,0.156,8,4.16,4.026,85.242,0.186320095,7.072,-0.016503928,56.081148,2.872633814,1.38,0.027386128,61.8,3.834057903,3.60E-07,6.04E-07,74.56,38.01931088,1801.2,239.6261672,162,24.8997992,1.30E-05,5.98E-06,1595.26,1559.15,39.3083,108511,108511,27.1058,3118.299459,19330.2,209,496,61.7,8.027646722
502,0,4.6,0,20.9,18.1,19.1,19.3,18,0,0,0,0,0,0,0,-0.415153623,-0.313767278,-0.403465477,0.030831655,3.882912554,-0.010009666,1.966058,1.076359714,-0.014304622,-15.0481356,0.062691878,0.16943639,8.184,6.526796,4.00531,83.29194,0.243517323,9.40653084,-0.033261175,54.65743546,7.300868904,1.37445,0.040156051,62.516,5.652490129,3.32E-07,5.78E-07,82.8278,51.7163941,1771.66362,311.99398,158.266,30.91986397,1.32E-05,6.30E-06,1576.9,1535.22,291.971,537,109772,29.2344,9049.548764,31449.79964,220,502,56,7.66678447
503,0,7,0,18.6,18.6,18.6,18.6,18.6,0,0,0,0,0,0,0,-0.542463009,-0.422773988,-0.482051753,0.034224541,3.240445978,0.001029841,2.186988,1.07629318,-0.01455296,-12.424419,0.066085895,0.178281,8.35,7.816464,3.98148,81.13636,0.263919841,9.934818,-0.03917561,54.04417534,8.632565456,1.3709,0.044910671,63.074,6.287493872,3.37E-07,5.83E-07,85.7908,57.84833455,1740.4589,334.0472958,155.98,33.86358046,1.37E-05,6.36E-06,1579.16,1517.23,347.221,-2151,109649,32.0229,4299.082708,33593.63531,242,529,47.2,7.509283783
504,0,7.6,0,20,18.2,18.3,18.2,17.7,0,0,0,0,0,0,0,-0.56943771,-0.444976406,-0.494258226,0.034847792,3.170160253,0.000477229,2.239607,1.076265537,-0.014592593,-12.01660934,0.066350643,0.17903661,8.334,8.020672,3.97718,81.39793,0.272922283,10.49690521,-0.042035216,53.78274941,8.909866001,1.37065,0.046056418,63.07,6.477971803,3.31E-07,5.77E-07,87.0266,58.93064963,1742.44672,345.2721955,155.346,34.28687744,1.36E-05,6.48E-06,1596.8,1517.46,364.095,-1445,109524,31.5159,6066.074172,35695.40253,285,647,35,7.447544319
505,0,9.3,0,19,18.4,17.5,18,17.8,0,0,0,0,0,0,0,-0.643192143,-0.506793961,-0.5352308,0.036806872,2.852056225,-0.002014644,2.38432,1.076214815,-0.014705916,-10.85511021,0.068454439,0.18454075,8.437,8.885548,3.96107,80.10605,0.287524352,10.95614219,-0.046198163,53.32541767,9.667141333,1.36815,0.048854186,63.431,6.861033812,3.33E-07,5.79E-07,89.3482,62.5738372,1723.25771,359.8260553,153.738,36.01193155,1.39E-05,6.55E-06,1600.25,1511.5,378.158,-2535,109258,31.3711,10909.98433,42840.9059,331,732,29,7.334519873
506,0,10.4,0,19,18,17.4,17.6,17.6,0,0,0,0,0,0,0,-0.682716414,-0.539687067,-0.55654241,0.037936159,2.705842602,-0.003255259,2.47014,1.076183612,-0.014760558,-10.25642601,0.069414011,0.18705424,8.488,9.356048,3.95596,79.55516,0.297865282,11.38841704,-0.049239485,52.99349783,10.10416191,1.3668,0.050559602,63.62,7.104854909,3.27E-07,5.74E-07,91.24,64.4337695,1715.11088,370.3778694,152.844,36.91278302,1.39E-05,6.60E-06,1610.9,1510.99,384.95,-2712,109246,30.6703,14405.4887,47915.59488,526,1001,16,7.255286961
507,0,11.9,0,17.9,17.9,17.6,17.1,17.6,0,0,0,0,0,0,0,-0.728772991,-0.578519546,-0.58006463,0.039465144,2.514243982,-0.005261145,2.586418,1.076145612,-0.014821539,-9.516252068,0.070906649,0.1909237,8.581,10.012092,3.9454,78.37473,0.309129463,11.70520071,-0.052247674,52.58834979,10.66051641,1.3648,0.052691351,63.935,7.382169908,3.24E-07,5.73E-07,93.3832,67.08388184,1698.39593,380.2970963,151.544,38.18373074,1.42E-05,6.62E-06,1625.85,1521.06,47.5505,-114106,0,26.0591,9284.107151,49200.2,832,1174,7.7,7.156755175
508,0,17.5,0,16.3,0,32.8,0,33.4,0,0,0,0,0,0,0,-0.550670073,-0.426764098,-0.451765544,0.044961904,1.638746077,-0.000321244,2.703565,1.076205194,-0.011079294,-5.480531555,0.072495557,0.18768031,9.217,11.424848,4.14835,75.48061,0.352336098,13.41303101,-0.06410965,51.11788915,13.32916859,1.35705,0.06360649,65.677,8.791514469,8.23E-08,3.72E-08,113.081,66.31430719,1689.85725,446.9767073,155.26,43.64865909,1.32E-05,6.33E-06,1585.95,1566.79,4987.79,-16786,107622,26.1312,24801.59647,50379.6,780,1228,17,6.856794423
509,0,12.3,0,17.5,0,35.2,17.5,17.5,0,0,0,0,0,0,0,-0.567307557,-0.438737878,-0.481867453,0.040536339,2.590588621,-0.005464069,2.272636,1.076404867,-0.012806435,-7.793619426,0.062731693,0.16022933,8.79,8.629224,4.18628,78.89536,0.308579481,11.86442178,-0.052348143,52.66014087,11.28870676,1.36405,0.055278187,64.212,7.628884064,8.38E-08,3.49E-08,106.94,55.3333052,1745.58881,388.023055,160.188,36.82679885,1.25E-05,5.62E-06,1748.38,1655.5,153.379,-121830,0,33.4824,17935.48613,44336.90846,866,1223,7.9,7.202440152
510,0,4,0,23.5,0,23.5,23.5,23.5,0,0,2,1473,70,923,4,-0.394659645,-0.301325344,-0.39936716,0.031807055,3.24468571,-0.000938426,1.721,1.081312205,-0.013038639,-12.8879941,0.060687499,0.1517775,8.355,7.3763,4.27695,84.02755,0.254350255,10.38346425,-0.036706294,55.02150987,7.312001419,1.3705,0.039374043,62.735,5.977349151,9.34E-08,5.90E-08,95.615,35.01836522,1835.6038,288.2913827,167.39,25.08838834,1.12E-05,4.69E-06,1657.11,1573.38,51.1502,-13573.50044,54207.59956,24.8901,26096.06749,41198.43993,1005,1273,17,7.755953468
511,0,4,0,23.5,0,23.5,23.5,23.5,0,0,2,1473,0,0,0,-0.394659645,-0.301325344,-0.39936716,0.031807055,3.24468571,-0.000938426,1.721,1.081312205,-0.013038639,-12.8879941,0.060687499,0.1517775,8.355,7.3763,4.27695,84.02755,0.254350255,10.38346425,-0.036706294,55.02150987,7.312001419,1.3705,0.039374043,62.735,5.977349151,9.34E-08,5.90E-08,95.615,35.01836522,1835.6038,288.2913827,167.39,25.08838834,1.12E-05,4.69E-06,1657.11,1573.38,36.8782,99734.6,99734.6,24.8901,26096.06749,41198.43993,210,503,70,7.755953468
512,0,10,0,8,0,15,25,36,0,0,6,1493,0,1173,5,-0.767042935,-0.634391106,-0.628022609,0.045336306,1.637240741,-0.003895571,2.5044,1.08108557,-0.013302878,-6.472221196,0.083809006,0.197595,9.07,13.9748,4.2959,72.7064,0.29221332,9.781334,-0.046658274,53.96953461,10.84981063,1.3545,0.047193927,64.89,7.535119413,9.28E-08,9.30E-08,102.1,54.52085996,1719.937,330.4164932,162.3,38.06994374,1.31E-05,4.70E-06,1571.52,1471.92,47.7899,-9384.078823,83404.72118,25.9514,24354.22536,49021.7,568,786,12,7.372685446
513,0,10,0,8,0,15,25,36,0,0,6,1493,0,1173,50,-0.767042935,-0.634391106,-0.628022609,0.045336306,1.637240741,-0.003895571,2.5044,1.08108557,-0.013302878,-6.472221196,0.083809006,0.197595,9.07,13.9748,4.2959,72.7064,0.29221332,9.781334,-0.046658274,53.96953461,10.84981063,1.3545,0.047193927,64.89,7.535119413,9.28E-08,9.30E-08,102.1,54.52085996,1719.937,330.4164932,162.3,38.06994374,1.31E-05,4.70E-06,1571.52,1471.92,47.7899,-9384.078823,83404.72118,25.9514,24354.22536,49021.7,596,1039,20,7.372685446
514,0,8,0,17,0,17,17,33,8,0,0,0,0,1423,5,-0.353189158,-0.254394637,-0.310507467,0.033895313,4.700257469,0.000904277,1.784,1.076507897,-0.013914919,-12.11159657,0.065342576,0.171798,9.13,5.1292,4.1865,77.1929,0.305802373,11.836493,-0.050933105,54.96265524,9.89018371,1.359,0.044520351,65.21,6.833571603,7.61E-08,3.66E-08,127.41,100.576546,1732.5692,351.1724863,163.38,31.83093128,1.26E-05,5.08E-06,1625.92,1349.13,39.6232,97938.5,97938.5,26.7321,3936.672101,27707.95401,215,489,39,7.728374392
515,0,8,0,17,0,17,17,33,8,0,0,0,0,973,5,-0.353189158,-0.254394637,-0.310507467,0.033895313,4.700257469,0.000904277,1.784,1.076507897,-0.013914919,-12.11159657,0.065342576,0.171798,9.13,5.1292,4.1865,77.1929,0.305802373,11.836493,-0.050933105,54.96265524,9.89018371,1.359,0.044520351,65.21,6.833571603,7.61E-08,3.66E-08,127.41,100.576546,1732.5692,351.1724863,163.38,31.83093128,1.26E-05,5.08E-06,1625.92,1349.13,39.4417,-26617.0053,56135.1947,26.7321,3936.672101,27707.95401,365,365,0.1,7.728374392
516,0,8,0,17,0,17,17,33,8,0,0,0,0,0,0,-0.353189158,-0.254394637,-0.310507467,0.033895313,4.700257469,0.000904277,1.784,1.076507897,-0.013914919,-12.11159657,0.065342576,0.171798,9.13,5.1292,4.1865,77.1929,0.305802373,11.836493,-0.050933105,54.96265524,9.89018371,1.359,0.044520351,65.21,6.833571603,7.61E-08,3.66E-08,127.41,100.576546,1732.5692,351.1724863,163.38,31.83093128,1.26E-05,5.08E-06,1625.92,1349.13,42.843,-17509.9,91178.1,26.7321,3936.672101,27707.95401,357,459,9,7.728374392
517,0,16.667,0,16.667,0,16.667,16.667,16.666,16.666,0,0,1233,0,0,0,-0.482190114,-0.363849681,-0.353541333,0.044231416,5.081033682,0.000829263,2.638924444,1.076229918,-0.014896688,-7.614266072,0.074835676,0.200833033,9.49998,4.778015557,4.015001,70.2352029,0.406174368,15.5859308,-0.080765361,52.66570319,13.14713695,1.35,0.054772803,66.83328,8.232114026,6.72E-08,4.21E-08,166.66509,128.1197601,1629.708403,429.6941108,150.99982,39.6739201,1.38E-05,5.96E-06,1646.6,1255.41,47.8999,-13949.73548,76391.89156,26.4131,-15024.05936,23077.50693,790,790,0.2,7.070791628
518,0,20,0,20,0,20,0,40,0,0,0,0,0,0,0,-0.594931769,-0.465520739,-0.444490738,0.045934803,1.381248182,-0.003754807,2.88,1.076066351,-0.011075737,-5.24914907,0.078081672,0.204,9.4,13.44,4.13,74.982,0.383059615,14.9352,-0.073633368,50.44188772,14.12417243,1.35,0.064549722,66.4,9.177266599,7.96E-08,3.92E-08,118.2,69.0547287,1676.094,479.8725979,153.2,46.32254071,1.33E-05,6.85E-06,1622.79,1553.31,15940,-18726.81294,104939,26.1883,21272.92292,50379.6,774,1357,6.4,6.725584
519,0,18,0,20,0,20,0,42,0,0,0,0,0,0,0,-0.563796519,-0.439196839,-0.432753745,0.044434903,1.440305673,-0.000988878,2.726,1.076130255,-0.010947785,-5.54469645,0.076150974,0.19816,9.34,12.8608,4.151,75.9512,0.36705821,14.334296,-0.069259995,51.07612495,13.70518314,1.352,0.062700746,66.14,8.943045636,8.05E-08,3.85E-08,115.32,66.73126604,1691.9846,466.1963406,155.28,44.93154398,1.31E-05,6.69E-06,1593.29,1553.74,41.4274,-19179,105757,25.5944,28967.34634,50379.6,610,1173,9.1,6.872644312
520,0,16,0,20,0,20,0,44,0,0,0,0,0,0,0,-0.526958423,-0.408115869,-0.417992694,0.042741236,1.50957948,0.001774998,2.56,1.076194294,-0.010793398,-5.908320324,0.07397443,0.19152,9.28,12.2112,4.172,76.9204,0.35066482,13.694624,-0.064654277,51.71036218,13.23379131,1.354,0.060722439,65.88,8.695246169,8.14E-08,3.77E-08,112.44,64.15154005,1707.8752,451.4658706,157.36,43.36696973,1.29E-05,6.52E-06,1560.16,1554.5,40.8967,-18353,106706,25.0005,40294.9149,50379.6,479,956,12.7,7.022428703
521,0,14,0,20,0,20,0,46,0,0,0,0,0,0,0,-0.484614682,-0.372322318,-0.399982559,0.040827676,1.591670906,0.004536821,2.382,1.076258469,-0.010610611,-6.365478983,0.071534765,0.18408,9.22,11.4912,4.193,77.8896,0.333812062,13.016184,-0.059787523,52.3445994,12.6988295,1.356,0.05858375,65.62,8.430524981,8.23E-08,3.69E-08,109.56,61.2558087,1723.7658,435.4359899,159.44,41.5915653,1.27E-05,6.34E-06,1572.48,1555.37,40.5405,-17580,107572,25.7566,36466.88444,45312.60126,461,835,30,7.17501357
522,0,12,0,20,0,20,0,48,0,0,0,0,0,0,0,-0.436994565,-0.331865275,-0.378444702,0.038659419,1.690227306,-0.006792642,2.192,1.07632278,-0.010396757,-6.956442912,0.068809229,0.17584,9.16,10.7008,4.214,78.8588,0.316416693,12.298976,-0.054629932,52.97883663,12.08519483,1.358,0.056245063,65.36,8.144721781,8.32E-08,3.61E-08,106.68,57.96276792,1739.6564,417.7916703,161.52,39.5548692,1.25E-05,6.15E-06,1592.26,1556.39,40.2875,-16876,108362,26.4657,31424.06568,39929.38959,441,757,45,7.330478193
523,0,0,0,20,20,20,0,20,20,0,0,0,0,0,0,0.105537355,0.154411731,-0.044169801,0.02122795,8.457268636,-0.004275648,1.44,1.033494273,-0.013380867,-29.69396149,0.061481614,0.1584,8.4,2.72,3.846,78.984,0.288519919,11.9688,-0.039409723,57.003709,4.368705455,1.38,0.027386128,63.4,6.024948133,3.51E-07,6.10E-07,134.56,152.5171072,1719.154,312.8709775,154,24.08318916,1.37E-05,6.18E-06,1496.56,1287.76,764.669,11672.29635,80034.99635,25.6798,7222.756887,15411.52689,628,950,14.5,8.058199039
524,0,0,0,20,20,20,0,20,20,0,0,0,0,1073,1,0.105537355,0.154411731,-0.044169801,0.02122795,8.457268636,-0.004275648,1.44,1.033494273,-0.013380867,-29.69396149,0.061481614,0.1584,8.4,2.72,3.846,78.984,0.288519919,11.9688,-0.039409723,57.003709,4.368705455,1.38,0.027386128,63.4,6.024948133,3.51E-07,6.10E-07,134.56,152.5171072,1719.154,312.8709775,154,24.08318916,1.37E-05,6.18E-06,1496.56,1287.76,41.5078,11495.60939,62339.90939,25.6798,7222.756887,15411.52689,545,690,5,8.058199039
525,0,0,0,20,20,20,0,20,20,0,0,0,0,1073,2,0.105537355,0.154411731,-0.044169801,0.02122795,8.457268636,-0.004275648,1.44,1.033494273,-0.013380867,-29.69396149,0.061481614,0.1584,8.4,2.72,3.846,78.984,0.288519919,11.9688,-0.039409723,57.003709,4.368705455,1.38,0.027386128,63.4,6.024948133,3.51E-07,6.10E-07,134.56,152.5171072,1719.154,312.8709775,154,24.08318916,1.37E-05,6.18E-06,1496.56,1287.76,41.5078,11495.60939,62339.90939,25.6798,7222.756887,15411.52689,534,682,5.2,8.058199039
526,0,0,0,20,20,20,0,20,20,0,0,0,0,1073,4,0.105537355,0.154411731,-0.044169801,0.02122795,8.457268636,-0.004275648,1.44,1.033494273,-0.013380867,-29.69396149,0.061481614,0.1584,8.4,2.72,3.846,78.984,0.288519919,11.9688,-0.039409723,57.003709,4.368705455,1.38,0.027386128,63.4,6.024948133,3.51E-07,6.10E-07,134.56,152.5171072,1719.154,312.8709775,154,24.08318916,1.37E-05,6.18E-06,1496.56,1287.76,41.5078,11495.60939,62339.90939,25.6798,7222.756887,15411.52689,525,680,4.3,8.058199039
527,0,0,0,20,20,20,0,20,20,0,0,0,0,1073,8,0.105537355,0.154411731,-0.044169801,0.02122795,8.457268636,-0.004275648,1.44,1.033494273,-0.013380867,-29.69396149,0.061481614,0.1584,8.4,2.72,3.846,78.984,0.288519919,11.9688,-0.039409723,57.003709,4.368705455,1.38,0.027386128,63.4,6.024948133,3.51E-07,6.10E-07,134.56,152.5171072,1719.154,312.8709775,154,24.08318916,1.37E-05,6.18E-06,1496.56,1287.76,41.5078,11495.60939,62339.90939,25.6798,7222.756887,15411.52689,517,677,4.6,8.058199039
528,0,0,0,20,20,20,0,20,20,0,0,0,0,1073,16,0.105537355,0.154411731,-0.044169801,0.02122795,8.457268636,-0.004275648,1.44,1.033494273,-0.013380867,-29.69396149,0.061481614,0.1584,8.4,2.72,3.846,78.984,0.288519919,11.9688,-0.039409723,57.003709,4.368705455,1.38,0.027386128,63.4,6.024948133,3.51E-07,6.10E-07,134.56,152.5171072,1719.154,312.8709775,154,24.08318916,1.37E-05,6.18E-06,1496.56,1287.76,41.5078,11495.60939,62339.90939,25.6798,7222.756887,15411.52689,502,671,4.9,8.058199039
529,0,0,0,20,20,20,0,20,20,0,0,0,0,773,4,0.105537355,0.154411731,-0.044169801,0.02122795,8.457268636,-0.004275648,1.44,1.033494273,-0.013380867,-29.69396149,0.061481614,0.1584,8.4,2.72,3.846,78.984,0.288519919,11.9688,-0.039409723,57.003709,4.368705455,1.38,0.027386128,63.4,6.024948133,3.51E-07,6.10E-07,134.56,152.5171072,1719.154,312.8709775,154,24.08318916,1.37E-05,6.18E-06,1496.56,1287.76,45.107,9176.469161,39828.86916,25.6798,7222.756887,15411.52689,622,959,13.5,8.058199039
530,0,0,0,20,20,20,0,20,20,0,0,0,0,873,4,0.105537355,0.154411731,-0.044169801,0.02122795,8.457268636,-0.004275648,1.44,1.033494273,-0.013380867,-29.69396149,0.061481614,0.1584,8.4,2.72,3.846,78.984,0.288519919,11.9688,-0.039409723,57.003709,4.368705455,1.38,0.027386128,63.4,6.024948133,3.51E-07,6.10E-07,134.56,152.5171072,1719.154,312.8709775,154,24.08318916,1.37E-05,6.18E-06,1496.56,1287.76,38.5301,9906.883191,46884.58319,25.6798,7222.756887,15411.52689,615,949,13,8.058199039
531,0,0,0,20,20,20,0,20,20,0,0,0,0,973,4,0.105537355,0.154411731,-0.044169801,0.02122795,8.457268636,-0.004275648,1.44,1.033494273,-0.013380867,-29.69396149,0.061481614,0.1584,8.4,2.72,3.846,78.984,0.288519919,11.9688,-0.039409723,57.003709,4.368705455,1.38,0.027386128,63.4,6.024948133,3.51E-07,6.10E-07,134.56,152.5171072,1719.154,312.8709775,154,24.08318916,1.37E-05,6.18E-06,1496.56,1287.76,40.0514,10901.7846,54455.1846,25.6798,7222.756887,15411.52689,566,803,9.9,8.058199039
532,0,0,0,20,20,20,0,20,20,0,0,0,0,1073,4,0.105537355,0.154411731,-0.044169801,0.02122795,8.457268636,-0.004275648,1.44,1.033494273,-0.013380867,-29.69396149,0.061481614,0.1584,8.4,2.72,3.846,78.984,0.288519919,11.9688,-0.039409723,57.003709,4.368705455,1.38,0.027386128,63.4,6.024948133,3.51E-07,6.10E-07,134.56,152.5171072,1719.154,312.8709775,154,24.08318916,1.37E-05,6.18E-06,1496.56,1287.76,41.5078,11495.60939,62339.90939,25.6798,7222.756887,15411.52689,530,678,4.2,8.058199039
533,0,0,0,20,20,20,0,20,20,0,0,0,0,1173,4,0.105537355,0.154411731,-0.044169801,0.02122795,8.457268636,-0.004275648,1.44,1.033494273,-0.013380867,-29.69396149,0.061481614,0.1584,8.4,2.72,3.846,78.984,0.288519919,11.9688,-0.039409723,57.003709,4.368705455,1.38,0.027386128,63.4,6.024948133,3.51E-07,6.10E-07,134.56,152.5171072,1719.154,312.8709775,154,24.08318916,1.37E-05,6.18E-06,1496.56,1287.76,42.811,11730.42368,70485.52368,25.6798,7222.756887,15411.52689,547,719,6.3,8.058199039
534,0,0,0,20,20,20,0,20,20,0,0,0,0,1273,4,0.105537355,0.154411731,-0.044169801,0.02122795,8.457268636,-0.004275648,1.44,1.033494273,-0.013380867,-29.69396149,0.061481614,0.1584,8.4,2.72,3.846,78.984,0.288519919,11.9688,-0.039409723,57.003709,4.368705455,1.38,0.027386128,63.4,6.024948133,3.51E-07,6.10E-07,134.56,152.5171072,1719.154,312.8709775,154,24.08318916,1.37E-05,6.18E-06,1496.56,1287.76,44.4807,11695.81538,78800.91538,25.6798,7222.756887,15411.52689,342,505,10.9,8.058199039
535,0,10,0,8,0,15,25,36,0,0,6,1493,0,1173,50,-0.767042935,-0.634391106,-0.628022609,0.045336306,1.637240741,-0.003895571,2.5044,1.08108557,-0.013302878,-6.472221196,0.083809006,0.197595,9.07,13.9748,4.2959,72.7064,0.29221332,9.781334,-0.046658274,53.96953461,10.84981063,1.3545,0.047193927,64.89,7.535119413,9.28E-08,9.30E-08,102.1,54.52085996,1719.937,330.4164932,162.3,38.06994374,1.31E-05,4.70E-06,1571.52,1471.92,47.7899,-9384.078823,83404.72118,25.9514,24354.22536,49021.7,520,696,49,7.372685446
